Repository: pw31/GGchem

=====================

GGchem
=====================
(c) Peter Woitke & Christiane Helling 2017

Fast thermo-chemical equilibrium code with or without 
equilibrium condensation down to 100K. 

Many thanks to the following St Andrews' students:
Glen Hunter, Megan Worters, Drew Millard, George Turner.

---------------------------------------------------------
To checkout the git repository and compile the code, use 

> git clone https://github.com/pw31/GGchem
> cd GGchem/src16
> cp makefile.prodimo makefile
> make

The makefile.prodimo is for ifort compiler, adjust your
own makfile if you want to compile e.g. with gfortran.

---------------------------------------------------------
To run the code, type

> cd ..
> ./ggchem16

It will create the output file "Static_Conc.dat", which
contain molecular abundances, solid and liquid particle
densities and supersaturation ratios.

---------------------------------------------------------
To visualise the results, use e.g.

> python Plot_T.py
> evince ggchem.pdf

---------------------------------------------------------
Customize main.f and e.g. demo_sweep.f in folder src16 
to tell GGchem what it should do, e.g. set pressure and 
temperature range for a linear track in (logp, logT) 
parameter space.

Change init.f to use different element abundances.

If you want to switch on equilibrium condensation,
call EQUIL_COND() before GGCHEM(), see e.g. demo_sweep.f.
In that mode, the code will be much slower, and also
possibly unstable. Always start from large T
and then lower T SLOWLY with successive calls. The code
will create and expand "database.dat" automatically from 
the results of every successful call, such that once you have 
filled the (p,T)-plane, results will be faster and more 
reliable.

(n,k)-optical data files from:

(1) Marigo et al. (2023)
    https://ui.adsabs.harvard.edu/abs/2023arXiv231014588M/abstract
    see https://zenodo.org/records/8221362

(2) Carsten Dominik's opacity tool
    https://github.com/cdominik/optool

File: data/OpticalData/Ca2Al2SiO7.dat
#Refractive index of amorphous Ca2Al2SiO7; Mutschke et al. 1998, Astron. Astrophys. 333, 188. Database of Optical Constants for Cosmic Dust, Laboratory Astrophysics Group of the AIU Jena
#Data points: 254
#Wavelength (micron) n  k
      6.689543e+00       1.441600e+00       1.223000e-02 
      6.715879e+00       1.439500e+00       1.331000e-02 
      6.742424e+00       1.437330e+00       1.356000e-02 
      6.769180e+00       1.435940e+00       1.396000e-02 
      6.796149e+00       1.434260e+00       1.474000e-02 
      6.823333e+00       1.433300e+00       1.507000e-02 
      6.850736e+00       1.432050e+00       1.504000e-02 
      6.878360e+00       1.429820e+00       1.477000e-02 
      6.906208e+00       1.427760e+00       1.551000e-02 
      6.934282e+00       1.425560e+00       1.496000e-02 
      6.962585e+00       1.425130e+00       1.534000e-02 
      6.991120e+00       1.422640e+00       1.461000e-02 
      7.019890e+00       1.419150e+00       1.509000e-02 
      7.048898e+00       1.417880e+00       1.516000e-02 
      7.078147e+00       1.414430e+00       1.598000e-02 
      7.107639e+00       1.414180e+00       1.801000e-02 
      7.137378e+00       1.410170e+00       1.767000e-02 
      7.167367e+00       1.407320e+00       1.749000e-02 
      7.197609e+00       1.406380e+00       1.685000e-02 
      7.228107e+00       1.402920e+00       1.649000e-02 
      7.258865e+00       1.400970e+00       1.892000e-02 
      7.289886e+00       1.397310e+00       1.746000e-02 
      7.321173e+00       1.395000e+00       1.917000e-02 
      7.352730e+00       1.393850e+00       1.956000e-02 
      7.384560e+00       1.391180e+00       2.127000e-02 
      7.416667e+00       1.387870e+00       2.063000e-02 
      7.449054e+00       1.384750e+00       2.066000e-02 
      7.481725e+00       1.383990e+00       1.991000e-02 
      7.514684e+00       1.377950e+00       2.175000e-02 
      7.547935e+00       1.376900e+00       2.072000e-02 
      7.581481e+00       1.373260e+00       2.187000e-02 
      7.615327e+00       1.369470e+00       2.269000e-02 
      7.649477e+00       1.366830e+00       2.322000e-02 
      7.683934e+00       1.360560e+00       2.374000e-02 
      7.718703e+00       1.359680e+00       2.435000e-02 
      7.753788e+00       1.354610e+00       2.403000e-02 
      7.789194e+00       1.353270e+00       2.575000e-02 
      7.824923e+00       1.347650e+00       2.566000e-02 
      7.860983e+00       1.341550e+00       2.580000e-02 
      7.897376e+00       1.338840e+00       2.769000e-02 
      7.934108e+00       1.331520e+00       3.282000e-02 
      7.971184e+00       1.330290e+00       3.527000e-02 
      8.008607e+00       1.329980e+00       3.602000e-02 
      8.046384e+00       1.326220e+00       3.389000e-02 
      8.084518e+00       1.323730e+00       3.424000e-02 
      8.123016e+00       1.320050e+00       3.258000e-02 
      8.161882e+00       1.314010e+00       3.053000e-02 
      8.201122e+00       1.307580e+00       2.952000e-02 
      8.240741e+00       1.301250e+00       2.872000e-02 
      8.280745e+00       1.295230e+00       2.806000e-02 
      8.321138e+00       1.283640e+00       2.698000e-02 
      8.361928e+00       1.277290e+00       2.876000e-02 
      8.403120e+00       1.264270e+00       3.046000e-02 
      8.444719e+00       1.261730e+00       3.689000e-02 
      8.486733e+00       1.258540e+00       3.202000e-02 
      8.529166e+00       1.247000e+00       2.812000e-02 
      8.572027e+00       1.233470e+00       3.047000e-02 
      8.615320e+00       1.222450e+00       2.809000e-02 
      8.659053e+00       1.211570e+00       3.004000e-02 
      8.703231e+00       1.197020e+00       3.298000e-02 
      8.747863e+00       1.182650e+00       3.620000e-02 
      8.792955e+00       1.165780e+00       3.939000e-02 
      8.838514e+00       1.149980e+00       4.404000e-02 
      8.884549e+00       1.138710e+00       5.064000e-02 
      8.931064e+00       1.116340e+00       5.673000e-02 
      8.978070e+00       1.094800e+00       6.032000e-02 
      9.025573e+00       1.066920e+00       7.395000e-02 
      9.073582e+00       1.053050e+00       8.342000e-02 
      9.122103e+00       1.025840e+00       9.922000e-02 
      9.171146e+00       1.001510e+00       1.151100e-01 
      9.220721e+00       9.776800e-01       1.440100e-01 
      9.270833e+00       9.571500e-01       1.705600e-01 
      9.321494e+00       9.352400e-01       2.044200e-01 
      9.372710e+00       9.168900e-01       2.401200e-01 
      9.424494e+00       9.005900e-01       2.802800e-01 
      9.476852e+00       8.919700e-01       3.208300e-01 
      9.529796e+00       8.867900e-01       3.640900e-01 
      9.583333e+00       8.874600e-01       4.108100e-01 
      9.637477e+00       8.925600e-01       4.550300e-01 
      9.692235e+00       9.020900e-01       5.000500e-01 
      9.747619e+00       9.176300e-01       5.434300e-01 
      9.803640e+00       9.349300e-01       5.853700e-01 
      9.860309e+00       9.585400e-01       6.244100e-01 
      9.917636e+00       9.843600e-01       6.600900e-01 
      9.975633e+00       1.014300e+00       6.923600e-01 
      1.003431e+01       1.046500e+00       7.210800e-01 
      1.009369e+01       1.080050e+00       7.452400e-01 
      1.015377e+01       1.115280e+00       7.672600e-01 
      1.021457e+01       1.150610e+00       7.838400e-01 
      1.027610e+01       1.186970e+00       7.984900e-01 
      1.033838e+01       1.222620e+00       8.087500e-01 
      1.040142e+01       1.255630e+00       8.150100e-01 
      1.046524e+01       1.288550e+00       8.201900e-01 
      1.052984e+01       1.317910e+00       8.218200e-01 
      1.059524e+01       1.348100e+00       8.211900e-01 
      1.066146e+01       1.376220e+00       8.210400e-01 
      1.072851e+01       1.402950e+00       8.192300e-01 
      1.079641e+01       1.426950e+00       8.158700e-01 
      1.086518e+01       1.452110e+00       8.126300e-01 
      1.093483e+01       1.473730e+00       8.067300e-01 
      1.100538e+01       1.494680e+00       8.028000e-01 
      1.107684e+01       1.515500e+00       7.993200e-01 
      1.114924e+01       1.535180e+00       7.956900e-01 
      1.122259e+01       1.551300e+00       7.911700e-01 
      1.129691e+01       1.572230e+00       7.866400e-01 
      1.137222e+01       1.592440e+00       7.848300e-01 
      1.144855e+01       1.609620e+00       7.803000e-01 
      1.152590e+01       1.633810e+00       7.774800e-01 
      1.160431e+01       1.652590e+00       7.722200e-01 
      1.168379e+01       1.673880e+00       7.634400e-01 
      1.176437e+01       1.694820e+00       7.559000e-01 
      1.184607e+01       1.715120e+00       7.479300e-01 
      1.192890e+01       1.736500e+00       7.374000e-01 
      1.201291e+01       1.755850e+00       7.261100e-01 
      1.209811e+01       1.778050e+00       7.120200e-01 
      1.218452e+01       1.798470e+00       6.959800e-01 
      1.227218e+01       1.818320e+00       6.756500e-01 
      1.236111e+01       1.838650e+00       6.595800e-01 
      1.245134e+01       1.856950e+00       6.334100e-01 
      1.254289e+01       1.870150e+00       6.078500e-01 
      1.263580e+01       1.884840e+00       5.810800e-01 
      1.273010e+01       1.892730e+00       5.522200e-01 
      1.282581e+01       1.898190e+00       5.236600e-01 
      1.292298e+01       1.894490e+00       4.911700e-01 
      1.302163e+01       1.888460e+00       4.593300e-01 
      1.312179e+01       1.875150e+00       4.280300e-01 
      1.322351e+01       1.858420e+00       4.033100e-01 
      1.332682e+01       1.834420e+00       3.895800e-01 
      1.343176e+01       1.812560e+00       3.779700e-01 
      1.353836e+01       1.794440e+00       3.703300e-01 
      1.364667e+01       1.775290e+00       3.694100e-01 
      1.375672e+01       1.757060e+00       3.747900e-01 
      1.386856e+01       1.744880e+00       3.810200e-01 
      1.398224e+01       1.739510e+00       3.894500e-01 
      1.409780e+01       1.737500e+00       3.940500e-01 
      1.421528e+01       1.733530e+00       3.968100e-01 
      1.433473e+01       1.735460e+00       4.042000e-01 
      1.445621e+01       1.737240e+00       4.061600e-01 
      1.457977e+01       1.742640e+00       4.096600e-01 
      1.470546e+01       1.743770e+00       4.049400e-01 
      1.483333e+01       1.749330e+00       4.036600e-01 
      1.496345e+01       1.752680e+00       3.941200e-01 
      1.509587e+01       1.758080e+00       3.880000e-01 
      1.523065e+01       1.757670e+00       3.812000e-01 
      1.536787e+01       1.761070e+00       3.762700e-01 
      1.550758e+01       1.753630e+00       3.647300e-01 
      1.564985e+01       1.754000e+00       3.548100e-01 
      1.579475e+01       1.748880e+00       3.440100e-01 
      1.594237e+01       1.739690e+00       3.329300e-01 
      1.609277e+01       1.729380e+00       3.257600e-01 
      1.624603e+01       1.718640e+00       3.223300e-01 
      1.640224e+01       1.703980e+00       3.070400e-01 
      1.656149e+01       1.686790e+00       3.013600e-01 
      1.672386e+01       1.675540e+00       3.035800e-01 
      1.688944e+01       1.650640e+00       3.023900e-01 
      1.705833e+01       1.640650e+00       3.041500e-01 
      1.723064e+01       1.618100e+00       3.014100e-01 
      1.740646e+01       1.595860e+00       3.103000e-01 
      1.758591e+01       1.576370e+00       3.183100e-01 
      1.776910e+01       1.554080e+00       3.277500e-01 
      1.795614e+01       1.531400e+00       3.506200e-01 
      1.814716e+01       1.510750e+00       3.721900e-01 
      1.834229e+01       1.492550e+00       3.937100e-01 
      1.854167e+01       1.472880e+00       4.245700e-01 
      1.874542e+01       1.465000e+00       4.605700e-01 
      1.895370e+01       1.456350e+00       4.989700e-01 
      1.916667e+01       1.466080e+00       5.418700e-01 
      1.938447e+01       1.476610e+00       5.784100e-01 
      1.960728e+01       1.495400e+00       6.118700e-01 
      1.983527e+01       1.517270e+00       6.435300e-01 
      2.006863e+01       1.542710e+00       6.639800e-01 
      2.030754e+01       1.563720e+00       6.872600e-01 
      2.055221e+01       1.587330e+00       7.001600e-01 
      2.080285e+01       1.611620e+00       7.140900e-01 
      2.105967e+01       1.634430e+00       7.254200e-01 
      2.132292e+01       1.661930e+00       7.325700e-01 
      2.159283e+01       1.687300e+00       7.388700e-01 
      2.186966e+01       1.707820e+00       7.434400e-01 
      2.215368e+01       1.733720e+00       7.476600e-01 
      2.244518e+01       1.754820e+00       7.452900e-01 
      2.274444e+01       1.776100e+00       7.452100e-01 
      2.305180e+01       1.800480e+00       7.415500e-01 
      2.336758e+01       1.820350e+00       7.368500e-01 
      2.369213e+01       1.837780e+00       7.278800e-01 
      2.402582e+01       1.853640e+00       7.197900e-01 
      2.436905e+01       1.868400e+00       7.102200e-01 
      2.472222e+01       1.878820e+00       7.002000e-01 
      2.508578e+01       1.888010e+00       6.872400e-01 
      2.546020e+01       1.890990e+00       6.773500e-01 
      2.584596e+01       1.893330e+00       6.670000e-01 
      2.624359e+01       1.890430e+00       6.590100e-01 
      2.665365e+01       1.886650e+00       6.551900e-01 
      2.707672e+01       1.880420e+00       6.543100e-01 
      2.751344e+01       1.874460e+00       6.576100e-01 
      2.796448e+01       1.867980e+00       6.663200e-01 
      2.843056e+01       1.863190e+00       6.784900e-01 
      2.891243e+01       1.860890e+00       6.959400e-01 
      2.941092e+01       1.870010e+00       7.162200e-01 
      2.992690e+01       1.873420e+00       7.383400e-01 
      3.046131e+01       1.880940e+00       7.588200e-01 
      3.101515e+01       1.900150e+00       7.781500e-01 
      3.158951e+01       1.920280e+00       7.941300e-01 
      3.218553e+01       1.943030e+00       8.097100e-01 
      3.280449e+01       1.968340e+00       8.228700e-01 
      3.344771e+01       1.994910e+00       8.327900e-01 
      3.411667e+01       2.021930e+00       8.390100e-01 
      3.481293e+01       2.049170e+00       8.432300e-01 
      3.553820e+01       2.075920e+00       8.462100e-01 
      3.629433e+01       2.103720e+00       8.456700e-01 
      3.708333e+01       2.129360e+00       8.450400e-01 
      3.790741e+01       2.154630e+00       8.423200e-01 
      3.876894e+01       2.180280e+00       8.378400e-01 
      3.967054e+01       2.204150e+00       8.339500e-01 
      4.061508e+01       2.229500e+00       8.292700e-01 
      4.160569e+01       2.251840e+00       8.239700e-01 
      4.264583e+01       2.275540e+00       8.184800e-01 
      4.373932e+01       2.298790e+00       8.114600e-01 
      4.489035e+01       2.323420e+00       8.033600e-01 
      4.610360e+01       2.345220e+00       7.934400e-01 
      4.738426e+01       2.367770e+00       7.848300e-01 
      4.873810e+01       2.391300e+00       7.762800e-01 
      5.017157e+01       2.416210e+00       7.643300e-01 
      5.169192e+01       2.439000e+00       7.508800e-01 
      5.330729e+01       2.460500e+00       7.415200e-01 
      5.502688e+01       2.483810e+00       7.305300e-01 
      5.686111e+01       2.508860e+00       7.149100e-01 
      5.882184e+01       2.529510e+00       7.050800e-01 
      6.092262e+01       2.554500e+00       6.824300e-01 
      6.317901e+01       2.579950e+00       6.660400e-01 
      6.560898e+01       2.597500e+00       6.480200e-01 
      6.823333e+01       2.623830e+00       6.266800e-01 
      7.107639e+01       2.643240e+00       6.035600e-01 
      7.416666e+01       2.661500e+00       5.802800e-01 
      7.753788e+01       2.678290e+00       5.565500e-01 
      8.123016e+01       2.693990e+00       5.325900e-01 
      8.529167e+01       2.708450e+00       5.085200e-01 
      8.978070e+01       2.722100e+00       4.843700e-01 
      9.476852e+01       2.734790e+00       4.601300e-01 
      1.003431e+02       2.746780e+00       4.358100e-01 
      1.066146e+02       2.757870e+00       4.114800e-01 
      1.137222e+02       2.768630e+00       3.870700e-01 
      1.218452e+02       2.778570e+00       3.623900e-01 
      1.312180e+02       2.787900e+00       3.375800e-01 
      1.421528e+02       2.796470e+00       3.126500e-01 
      1.550758e+02       2.804560e+00       2.876100e-01 
      1.705833e+02       2.811930e+00       2.623800e-01 
      1.895370e+02       2.818740e+00       2.370200e-01 
      2.132292e+02       2.824780e+00       2.115800e-01 
      2.436905e+02       2.830500e+00       1.860200e-01 
      2.843056e+02       2.835480e+00       1.602100e-01 
      3.411666e+02       2.839930e+00       1.342400e-01 
      4.264583e+02       2.843680e+00       1.081000e-01 
      5.686112e+02       2.847000e+00       8.173000e-02 
      8.529170e+02       2.849600e+00       5.502000e-02

File: data/OpticalData/KCl.dat
#Refractive index of KCl[s]; Palik (1985) in Palik: "Handbook of Optical Constants of Solids"
#Data points: 376
#Wavelength (micron) n  k
2.883000e-02	9.600000e-01	3.000000e-02
2.952000e-02	9.550000e-01	2.500000e-02
3.024000e-02	9.450000e-01	2.000000e-02
3.099000e-02	9.250000e-01	1.800000e-02
3.179000e-02	9.100000e-01	2.000000e-02
3.263000e-02	8.900000e-01	3.000000e-02
3.351000e-02	8.700000e-01	5.000000e-02
3.397000e-02	8.450000e-01	7.040000e-02
3.444000e-02	8.600000e-01	8.000000e-02
3.493000e-02	8.300000e-01	9.160000e-02
3.542000e-02	8.700000e-01	1.150000e-01
3.594000e-02	8.510000e-01	1.050000e-01
3.646000e-02	8.900000e-01	1.200000e-01
3.701000e-02	8.540000e-01	7.830000e-02
3.746000e-02	8.210000e-01	6.770000e-02
3.792000e-02	8.000000e-01	9.240000e-02
3.839000e-02	7.970000e-01	1.110000e-01
3.887000e-02	7.950000e-01	1.210000e-01
3.936000e-02	7.970000e-01	1.310000e-01
3.987000e-02	7.990000e-01	1.340000e-01
4.039000e-02	7.950000e-01	1.340000e-01
4.092000e-02	7.790000e-01	1.340000e-01
4.147000e-02	7.560000e-01	1.450000e-01
4.203000e-02	7.430000e-01	1.750000e-01
4.261000e-02	7.300000e-01	2.070000e-01
4.290000e-02	7.290000e-01	2.340000e-01
4.320000e-02	7.430000e-01	2.650000e-01
4.350000e-02	7.850000e-01	2.750000e-01
4.381000e-02	8.050000e-01	2.610000e-01
4.412000e-02	8.160000e-01	2.450000e-01
4.444000e-02	8.140000e-01	2.280000e-01
4.509000e-02	7.890000e-01	2.300000e-01
4.575000e-02	7.750000e-01	2.410000e-01
4.644000e-02	7.550000e-01	2.630000e-01
4.714000e-02	7.450000e-01	3.020000e-01
4.750000e-02	7.500000e-01	3.350000e-01
4.787000e-02	7.790000e-01	3.590000e-01
4.824000e-02	8.050000e-01	3.620000e-01
4.862000e-02	8.240000e-01	3.580000e-01
4.901000e-02	8.360000e-01	3.570000e-01
4.940000e-02	8.510000e-01	3.460000e-01
5.020000e-02	8.490000e-01	3.170000e-01
5.102000e-02	8.130000e-01	3.280000e-01
5.188000e-02	8.060000e-01	3.630000e-01
5.276000e-02	8.190000e-01	3.880000e-01
5.367000e-02	8.340000e-01	4.130000e-01
5.414000e-02	8.490000e-01	4.180000e-01
5.462000e-02	8.600000e-01	4.200000e-01
5.510000e-02	8.680000e-01	4.200000e-01
5.560000e-02	8.720000e-01	4.180000e-01
5.661000e-02	8.140000e-01	4.160000e-01
5.714000e-02	7.900000e-01	4.880000e-01
5.767000e-02	8.200000e-01	5.690000e-01
5.821000e-02	9.180000e-01	6.120000e-01
5.876000e-02	1.010000e+00	5.870000e-01
5.932000e-02	1.060000e+00	5.300000e-01
5.990000e-02	1.070000e+00	4.490000e-01
6.048000e-02	1.020000e+00	3.550000e-01
6.108000e-02	9.260000e-01	4.110000e-01
6.168000e-02	9.100000e-01	4.950000e-01
6.230000e-02	9.820000e-01	5.840000e-01
6.294000e-02	1.000000e+00	4.970000e-01
6.358000e-02	1.010000e+00	5.330000e-01
6.491000e-02	1.090000e+00	5.250000e-01
6.630000e-02	1.170000e+00	4.890000e-01
6.775000e-02	1.150000e+00	3.870000e-01
6.927000e-02	1.110000e+00	3.670000e-01
7.005000e-02	1.070000e+00	3.820000e-01
7.085000e-02	1.070000e+00	4.110000e-01
7.167000e-02	1.090000e+00	4.280000e-01
7.251000e-02	1.130000e+00	4.200000e-01
7.336000e-02	1.140000e+00	3.760000e-01
7.424000e-02	1.130000e+00	3.570000e-01
7.606000e-02	1.090000e+00	3.220000e-01
7.798000e-02	1.050000e+00	3.170000e-01
7.999000e-02	1.010000e+00	3.280000e-01
8.211000e-02	9.650000e-01	3.440000e-01
8.434000e-02	9.310000e-01	3.670000e-01
8.670000e-02	8.830000e-01	4.150000e-01
8.920000e-02	7.910000e-01	4.410000e-01
9.184000e-02	6.900000e-01	7.310000e-01
9.465000e-02	8.410000e-01	9.500000e-01
9.611000e-02	9.140000e-01	1.040000e+00
9.763000e-02	1.040000e+00	1.220000e+00
9.919000e-02	1.340000e+00	1.290000e+00
1.008000e-01	1.570000e+00	1.120000e+00
1.025000e-01	1.670000e+00	9.590000e-01
1.042000e-01	1.740000e+00	7.670000e-01
1.060000e-01	1.730000e+00	6.400000e-01
1.069000e-01	1.670000e+00	5.800000e-01
1.078000e-01	1.660000e+00	5.300000e-01
1.088000e-01	1.650000e+00	4.900000e-01
1.097000e-01	1.630000e+00	4.500000e-01
1.107000e-01	1.600000e+00	4.100000e-01
1.117000e-01	1.570000e+00	3.800000e-01
1.127000e-01	1.540000e+00	3.500000e-01
1.137000e-01	1.500000e+00	3.250000e-01
1.148000e-01	1.470000e+00	3.100000e-01
1.159000e-01	1.420000e+00	3.150000e-01
1.170000e-01	1.380000e+00	3.600000e-01
1.175000e-01	1.360000e+00	3.800000e-01
1.181000e-01	1.370000e+00	3.850000e-01
1.192000e-01	1.395000e+00	3.800000e-01
1.204000e-01	1.350000e+00	3.700000e-01
1.216000e-01	1.300000e+00	3.500000e-01
1.228000e-01	1.240000e+00	3.550000e-01
1.240000e-01	1.160000e+00	3.800000e-01
1.252000e-01	1.050000e+00	4.100000e-01
1.265000e-01	8.700000e-01	5.800000e-01
1.278000e-01	8.000000e-01	9.000000e-01
1.291000e-01	9.400000e-01	1.270000e+00
1.305000e-01	1.380000e+00	1.495000e+00
1.319000e-01	1.810000e+00	1.380000e+00
1.333000e-01	2.070000e+00	1.130000e+00
1.348000e-01	2.180000e+00	8.500000e-01
1.362000e-01	2.120000e+00	6.400000e-01
1.378000e-01	1.990000e+00	5.000000e-01
1.393000e-01	1.900000e+00	4.300000e-01
1.409000e-01	1.850000e+00	4.000000e-01
1.425000e-01	1.810000e+00	3.900000e-01
1.442000e-01	1.790000e+00	3.700000e-01
1.459000e-01	1.750000e+00	3.450000e-01
1.476000e-01	1.730000e+00	3.400000e-01
1.494000e-01	1.680000e+00	2.650000e-01
1.512000e-01	1.540000e+00	2.150000e-01
1.531000e-01	1.360000e+00	2.500000e-01
1.550000e-01	1.150000e+00	4.600000e-01
1.569000e-01	1.130000e+00	9.000000e-01
1.589000e-01	1.300000e+00	1.360000e+00
1.610000e-01	1.920000e+00	1.640000e+00
1.631000e-01	2.630000e+00	1.340000e+00
1.642000e-01	2.920000e+00	1.100000e+00
1.653000e-01	3.000000e+00	5.100000e-01
1.664000e-01	2.800000e+00	2.000000e-01
1.675000e-01	2.610000e+00	6.000000e-02
1.698000e-01	2.340000e+00	3.110000e-03
1.722000e-01	2.190000e+00	1.780000e-04
1.746000e-01	2.080000e+00	7.960000e-06
1.771000e-01	2.000000e+00	8.460000e-07
1.797000e-01	1.940000e+00	2.290000e-07
1.800000e-01	1.893240e+00	2.123707e-07
1.820000e-01	1.863920e+00	1.493996e-07
1.823000e-01	1.890000e+00	1.450000e-07
1.840000e-01	1.838830e+00	1.248350e-07
1.850000e-01	1.850000e+00	1.145809e-07
1.860000e-01	1.817050e+00	1.053488e-07
1.879000e-01	1.820000e+00	9.021813e-08
1.888000e-01	1.797890e+00	8.399975e-08
1.900000e-01	1.780870e+00	7.652032e-08
1.907000e-01	1.800000e+00	7.254238e-08
1.937000e-01	1.780000e+00	5.817942e-08
2.000000e-01	1.717390e+00	3.809471e-08
2.100000e-01	1.675390e+00	2.140709e-08
2.200000e-01	1.645170e+00	1.324165e-08
2.300000e-01	1.622260e+00	8.836234e-09
2.400000e-01	1.604260e+00	6.258530e-09
2.500000e-01	1.589720e+00	4.643344e-09
2.600000e-01	1.577750e+00	3.570069e-09
2.700000e-01	1.567720e+00	2.819637e-09
2.800000e-01	1.559210e+00	2.271167e-09
2.900000e-01	1.551910e+00	1.854677e-09
3.000000e-01	1.545580e+00	1.528016e-09
3.100000e-01	1.540050e+00	1.264961e-09
3.200000e-01	1.535180e+00	1.048746e-09
3.300000e-01	1.530870e+00	8.683895e-10
3.400000e-01	1.527030e+00	7.165186e-10
3.500000e-01	1.523580e+00	5.880317e-10
3.600000e-01	1.520490e+00	4.789339e-10
3.700000e-01	1.517690e+00	3.838545e-10
3.800000e-01	1.515150e+00	3.045492e-10
3.900000e-01	1.512830e+00	2.414069e-10
4.000000e-01	1.510720e+00	1.926919e-10
4.200000e-01	1.507010e+00	1.286496e-10
4.400000e-01	1.503860e+00	9.459020e-11
4.600000e-01	1.501150e+00	7.898486e-11
4.800000e-01	1.498820e+00	7.600201e-11
5.000000e-01	1.496790e+00	7.603615e-11
5.200000e-01	1.495010e+00	7.610876e-11
5.400000e-01	1.493440e+00	7.621548e-11
5.600000e-01	1.492050e+00	7.635262e-11
5.800000e-01	1.490810e+00	7.651697e-11
6.000000e-01	1.489690e+00	7.670577e-11
6.200000e-01	1.488690e+00	7.691661e-11
6.400000e-01	1.487790e+00	7.714739e-11
6.600000e-01	1.486970e+00	7.739627e-11
6.800000e-01	1.486230e+00	7.766161e-11
7.000000e-01	1.485550e+00	7.794198e-11
7.200000e-01	1.484930e+00	7.823610e-11
7.400000e-01	1.484360e+00	7.854284e-11
7.600000e-01	1.483840e+00	7.886117e-11
7.800000e-01	1.483360e+00	7.919018e-11
8.000000e-01	1.482910e+00	7.952906e-11
8.200000e-01	1.482500e+00	7.987707e-11
8.400000e-01	1.482120e+00	8.023354e-11
8.600000e-01	1.481760e+00	8.059787e-11
8.800000e-01	1.481430e+00	8.096951e-11
9.000000e-01	1.481110e+00	8.134797e-11
9.200000e-01	1.480820e+00	8.173279e-11
9.400000e-01	1.480550e+00	8.212355e-11
9.600000e-01	1.480300e+00	8.251988e-11
9.800000e-01	1.480060e+00	8.292143e-11
1.000000e+00	1.479830e+00	8.332789e-11
1.100000e+00	1.478870e+00	8.542420e-11
1.200000e+00	1.478130e+00	8.760749e-11
1.300000e+00	1.477550e+00	8.985771e-11
1.400000e+00	1.477080e+00	9.216071e-11
1.500000e+00	1.476680e+00	9.450632e-11
1.600000e+00	1.476340e+00	9.688704e-11
1.700000e+00	1.476050e+00	9.929725e-11
1.800000e+00	1.475800e+00	1.017327e-10
1.900000e+00	1.475570e+00	1.041900e-10
2.000000e+00	1.475360e+00	1.066667e-10
2.200000e+00	1.474980e+00	1.116703e-10
2.400000e+00	1.474640e+00	1.167318e-10
2.600000e+00	1.474330e+00	1.218434e-10
2.800000e+00	1.474030e+00	1.270000e-10
3.000000e+00	1.473740e+00	1.376732e-10
3.200000e+00	1.473450e+00	1.555136e-10
3.400000e+00	1.473150e+00	1.751450e-10
3.600000e+00	1.472850e+00	1.908120e-10
3.800000e+00	1.472540e+00	1.970000e-10
4.000000e+00	1.472230e+00	1.707644e-10
4.200000e+00	1.471900e+00	1.213130e-10
4.400000e+00	1.471560e+00	7.858752e-11
4.600000e+00	1.471220e+00	5.036384e-11
4.800000e+00	1.470850e+00	3.397811e-11
5.000000e+00	1.470480e+00	2.530076e-11
5.200000e+00	1.470100e+00	2.155056e-11
5.400000e+00	1.469700e+00	2.131247e-11
5.600000e+00	1.469280e+00	2.296409e-11
5.800000e+00	1.468860e+00	2.632039e-11
6.000000e+00	1.468420e+00	3.172507e-11
6.200000e+00	1.467960e+00	3.982726e-11
6.400000e+00	1.467490e+00	5.164881e-11
6.600000e+00	1.467010e+00	6.870816e-11
6.800000e+00	1.466510e+00	9.320456e-11
7.000000e+00	1.466000e+00	1.282735e-10
7.200000e+00	1.465470e+00	1.783273e-10
7.400000e+00	1.464930e+00	2.494947e-10
7.600000e+00	1.464370e+00	3.501720e-10
7.800000e+00	1.463790e+00	4.916889e-10
8.000000e+00	1.462900e+00	6.890820e-10
8.200000e+00	1.462600e+00	9.619485e-10
8.400000e+00	1.461980e+00	1.335329e-09
8.600000e+00	1.461340e+00	1.840538e-09
8.800000e+00	1.460690e+00	2.515819e-09
9.000000e+00	1.460020e+00	3.406689e-09
9.200000e+00	1.459340e+00	4.565784e-09
9.400000e+00	1.458640e+00	6.052027e-09
9.600000e+00	1.457920e+00	7.928948e-09
9.800000e+00	1.457190e+00	1.026202e-08
1.000000e+01	1.456440e+00	1.311497e-08
1.020000e+01	1.455670e+00	1.654505e-08
1.040000e+01	1.454890e+00	2.059760e-08
1.060000e+01	1.454090e+00	2.530000e-08
1.080000e+01	1.453270e+00	3.072429e-08
1.100000e+01	1.452440e+00	3.703932e-08
1.120000e+01	1.451590e+00	4.444157e-08
1.140000e+01	1.450720e+00	5.319542e-08
1.160000e+01	1.449840e+00	6.365455e-08
1.180000e+01	1.448930e+00	7.629144e-08
1.200000e+01	1.448010e+00	9.173849e-08
1.220000e+01	1.447070e+00	1.108461e-07
1.240000e+01	1.446110e+00	1.347656e-07
1.260000e+01	1.445140e+00	1.652928e-07
1.280000e+01	1.444150e+00	2.059148e-07
1.300000e+01	1.443130e+00	2.595693e-07
1.320000e+01	1.442100e+00	3.294640e-07
1.340000e+01	1.441050e+00	4.191716e-07
1.360000e+01	1.439990e+00	5.323704e-07
1.380000e+01	1.438900e+00	6.724148e-07
1.400000e+01	1.437790e+00	8.417177e-07
1.420000e+01	1.436670e+00	1.040964e-06
1.440000e+01	1.435520e+00	1.270336e-06
1.460000e+01	1.433430e+00	1.540046e-06
1.480000e+01	1.433170e+00	1.857258e-06
1.500000e+01	1.431970e+00	2.228834e-06
1.520000e+01	1.430740e+00	2.662474e-06
1.540000e+01	1.429500e+00	3.166810e-06
1.560000e+01	1.428230e+00	3.751514e-06
1.580000e+01	1.426940e+00	4.427427e-06
1.600000e+01	1.425630e+00	5.206693e-06
1.620000e+01	1.420000e+00	6.102916e-06
1.640000e+01	1.422950e+00	7.131342e-06
1.660000e+01	1.421580e+00	8.309055e-06
1.680000e+01	1.420180e+00	9.656410e-06
1.700000e+01	1.418770e+00	1.119879e-05
1.720000e+01	1.417330e+00	1.295949e-05
1.740000e+01	1.415870e+00	1.496314e-05
1.760000e+01	1.414380e+00	1.723593e-05
1.780000e+01	1.412870e+00	1.980557e-05
1.800000e+01	1.411340e+00	2.270110e-05
1.820000e+01	1.409790e+00	2.595275e-05
1.840000e+01	1.408210e+00	2.959162e-05
1.860000e+01	1.406610e+00	3.364948e-05
1.880000e+01	1.404980e+00	3.815833e-05
1.900000e+01	1.403330e+00	4.315008e-05
1.920000e+01	1.401650e+00	4.865606e-05
1.940000e+01	1.399950e+00	5.470654e-05
1.960000e+01	1.398220e+00	6.133018e-05
1.980000e+01	1.396470e+00	6.855344e-05
2.000000e+01	1.394690e+00	7.640000e-05
2.050000e+01	1.390120e+00	9.914032e-05
2.100000e+01	1.385380e+00	1.270507e-04
2.150000e+01	1.380470e+00	1.609668e-04
2.200000e+01	1.375370e+00	2.018112e-04
2.250000e+01	1.370090e+00	2.506007e-04
2.300000e+01	1.364610e+00	3.084542e-04
2.350000e+01	1.358920e+00	3.766014e-04
2.400000e+01	1.353030e+00	4.563936e-04
2.450000e+01	1.346920e+00	5.493158e-04
2.500000e+01	1.340590e+00	6.570000e-04
2.550000e+01	1.334020e+00	7.765417e-04
2.600000e+01	1.327210e+00	9.038539e-04
2.650000e+01	1.320140e+00	1.039424e-03
2.700000e+01	1.312810e+00	1.184493e-03
2.750000e+01	1.305200e+00	1.341136e-03
2.800000e+01	1.297310e+00	1.512354e-03
2.850000e+01	1.289110e+00	1.702199e-03
2.900000e+01	1.280600e+00	1.915956e-03
2.941000e+01	1.300000e+00	2.113787e-03
2.950000e+01	1.271750e+00	2.160415e-03
3.000000e+01	1.262600e+00	2.444256e-03
3.050000e+01	1.253000e+00	2.778603e-03
3.100000e+01	1.243100e+00	3.177803e-03
3.125000e+01	1.280000e+00	3.407345e-03
3.150000e+01	1.232700e+00	3.660509e-03
3.200000e+01	1.222000e+00	4.251211e-03
3.226000e+01	1.250000e+00	4.611440e-03
3.250000e+01	1.210800e+00	4.982378e-03
3.300000e+01	1.199100e+00	5.897492e-03
3.333000e+01	1.200000e+00	6.630000e-03
3.400000e+01	1.174100e+00	9.366522e-03
3.448000e+01	1.150000e+00	1.278205e-02
3.450000e+01	1.160800e+00	1.294921e-02
3.500000e+01	1.146900e+00	1.753124e-02
3.571000e+01	1.100000e+00	2.300000e-02
3.704000e+01	1.050000e+00	2.800000e-02
3.846000e+01	9.900000e-01	4.200000e-02
4.000000e+01	9.300000e-01	8.300000e-02
4.167000e+01	8.500000e-01	1.600000e-01
4.255000e+01	8.600000e-01	1.700000e-01
4.348000e+01	8.000000e-01	1.800000e-01
4.444000e+01	7.000000e-01	2.000000e-01
4.545000e+01	5.300000e-01	3.500000e-01
4.651000e+01	6.100000e-01	5.800000e-01
4.762000e+01	7.000000e-01	5.200000e-01
5.000000e+01	5.700000e-01	5.300000e-01
5.263000e+01	4.100000e-01	7.700000e-01
5.556000e+01	3.100000e-01	1.050000e+00
5.882000e+01	1.700000e-01	1.500000e+00
6.250000e+01	1.700000e-01	2.200000e+00
6.452000e+01	2.400000e-01	2.900000e+00
6.667000e+01	4.400000e-01	4.000000e+00
6.897000e+01	1.100000e+00	5.500000e+00
7.143000e+01	5.300000e+00	4.000000e+00
7.407000e+01	5.000000e+00	8.000000e-01
7.692000e+01	4.100000e+00	3.200000e-01
8.000000e+01	3.500000e+00	2.300000e-01
8.333000e+01	3.200000e+00	2.000000e-01
9.091000e+01	2.900000e+00	1.500000e-01
1.000000e+02	2.700000e+00	1.100000e-01
1.111000e+02	2.600000e+00	6.600000e-02
1.250000e+02	2.500000e+00	1.100000e-01
1.429000e+02	2.400000e+00	9.200000e-02
1.667000e+02	2.300000e+00	5.300000e-02
2.000000e+02	2.200000e+00	4.750413e-02
3.000000e+02	1.992704e+00	3.100000e-02
3.200000e+02	1.961560e+00	2.650000e-02
4.000000e+02	1.857582e+00	2.500000e-02
5.000000e+02	1.759116e+00	1.900000e-02
6.000000e+02	1.682551e+00	1.611000e-02
7.000000e+02	1.620421e+00	1.300000e-02
8.000000e+02	1.568460e+00	1.200000e-02
9.000000e+02	1.524012e+00	1.000000e-02
1.000000e+03	1.485320e+00	9.000000e-03

File: data/OpticalData/MgAl2O4.dat (part 1 of 2)
#Refractive index of MgAl2O4[s]; Zeidler et al. (2011), A&A 526:A68; Tropf & Thomas (1991) in Palik: "Handbook of Optical Constants of Solids"; Database of Optical Constants for Cosmic Dust, Laboratory Astrophysics Group of the AIU Jena
#Data points: 1583
#Wavelength (micron) n  k
3.500000e-01	1.748900e+00	2.200000e-13
3.600000e-01	1.746100e+00	2.200000e-13
3.700000e-01	1.743300e+00	2.200000e-13
3.800000e-01	1.740900e+00	2.200000e-13
3.900000e-01	1.738900e+00	2.200000e-13
4.000000e-01	1.736800e+00	2.200000e-13
4.200000e-01	1.733200e+00	2.200000e-13
4.400000e-01	1.730200e+00	2.200000e-13
4.600000e-01	1.727300e+00	2.200000e-13
4.800000e-01	1.725000e+00	2.200000e-13
5.000000e-01	1.722900e+00	2.200000e-13
5.200000e-01	1.721100e+00	2.200000e-13
5.400000e-01	1.719500e+00	2.200000e-13
5.600000e-01	1.718000e+00	2.200000e-13
6.000000e-01	1.715600e+00	2.200000e-13
6.200000e-01	1.714500e+00	2.200000e-13
6.400000e-01	1.713500e+00	2.200000e-13
6.600000e-01	1.712600e+00	2.200000e-13
6.800000e-01	1.711900e+00	2.200000e-13
7.000000e-01	1.711100e+00	2.200000e-13
1.041700e+00	1.702000e+00	2.200000e-13
1.063800e+00	1.701000e+00	2.200000e-13
1.087000e+00	1.701000e+00	2.200000e-13
1.111100e+00	1.700000e+00	2.200000e-13
1.136400e+00	1.700000e+00	2.200000e-13
1.162800e+00	1.700000e+00	2.200000e-13
1.190500e+00	1.699000e+00	2.200000e-13
1.219500e+00	1.699000e+00	2.200000e-13
1.250000e+00	1.698000e+00	2.200000e-13
1.282100e+00	1.698000e+00	2.200000e-13
1.315800e+00	1.697000e+00	2.200000e-13
1.351400e+00	1.697000e+00	2.200000e-13
1.388900e+00	1.696000e+00	2.200000e-13
1.428600e+00	1.695000e+00	2.200000e-13
1.470600e+00	1.695000e+00	2.200000e-13
1.515200e+00	1.694000e+00	2.200000e-13
1.562500e+00	1.693000e+00	2.200000e-13
1.612900e+00	1.693000e+00	2.200000e-13
1.666700e+00	1.692000e+00	2.200000e-13
1.724100e+00	1.691000e+00	2.200000e-13
1.785700e+00	1.690000e+00	2.200000e-13
1.851900e+00	1.689000e+00	2.200000e-13
1.923100e+00	1.688000e+00	2.200000e-13
2.000000e+00	1.686000e+00	2.200000e-13
2.040800e+00	1.686000e+00	4.400000e-13
2.083300e+00	1.685000e+00	8.600000e-13
2.127700e+00	1.684000e+00	1.600000e-12
2.173900e+00	1.683000e+00	2.900000e-12
2.222200e+00	1.682000e+00	5.200000e-12
2.272700e+00	1.681000e+00	9.000000e-12
2.325600e+00	1.680000e+00	1.600000e-11
2.381000e+00	1.679000e+00	2.700000e-11
2.439000e+00	1.678000e+00	4.600000e-11
2.500000e+00	1.677000e+00	8.000000e-11
2.564100e+00	1.675000e+00	1.400000e-10
2.631600e+00	1.674000e+00	2.400000e-10
2.702700e+00	1.672000e+00	4.200000e-10
2.777800e+00	1.671000e+00	7.300000e-10
2.900000e+00	1.669000e+00	1.300000e-09
2.941200e+00	1.667000e+00	2.300000e-09
3.030300e+00	1.664000e+00	4.100000e-09
3.125000e+00	1.662000e+00	7.500000e-09
3.225800e+00	1.659000e+00	1.400000e-08
3.333300e+00	1.656000e+00	2.400000e-08
3.448300e+00	1.653000e+00	4.500000e-08
3.571400e+00	1.649000e+00	8.400000e-08
3.703700e+00	1.645000e+00	1.600000e-07
3.846200e+00	1.640000e+00	3.100000e-07
4.000000e+00	1.635000e+00	5.900000e-07
4.166700e+00	1.629000e+00	1.100000e-06
4.347800e+00	1.622000e+00	2.100000e-06
4.545500e+00	1.612639e+00	4.100000e-06
4.761900e+00	1.601311e+00	8.600000e-06
5.000000e+00	1.587725e+00	1.800000e-05
5.128200e+00	1.579993e+00	2.600000e-05
5.263200e+00	1.571582e+00	3.700000e-05
5.405400e+00	1.562465e+00	5.200000e-05
5.555600e+00	1.552598e+00	7.100000e-05
5.714300e+00	1.541964e+00	1.000000e-04
5.882400e+00	1.530534e+00	1.400000e-04
6.060600e+00	1.518311e+00	2.000000e-04
6.250000e+00	1.505298e+00	2.900000e-04
6.451600e+00	1.491537e+00	4.400000e-04
6.666667e+00	1.477100e+00	6.899526e-04
6.671114e+00	1.476795e+00	6.962999e-04
6.675567e+00	1.476490e+00	7.027085e-04
6.680027e+00	1.476185e+00	7.091790e-04
6.684492e+00	1.475878e+00	7.157123e-04
6.688963e+00	1.475570e+00	7.223090e-04
6.693440e+00	1.475262e+00	7.289700e-04
6.697924e+00	1.474953e+00	7.356960e-04
6.702413e+00	1.474643e+00	7.424878e-04
6.706908e+00	1.474333e+00	7.493463e-04
6.711409e+00	1.474021e+00	7.562721e-04
6.715917e+00	1.473709e+00	7.632662e-04
6.720430e+00	1.473396e+00	7.703295e-04
6.724950e+00	1.473082e+00	7.774627e-04
6.729475e+00	1.472767e+00	7.846667e-04
6.734007e+00	1.472451e+00	7.919424e-04
6.738544e+00	1.472135e+00	7.992908e-04
6.743088e+00	1.471818e+00	8.067127e-04
6.747638e+00	1.471500e+00	8.142090e-04
6.752194e+00	1.471181e+00	8.217808e-04
6.756757e+00	1.470861e+00	8.294289e-04
6.761325e+00	1.470540e+00	8.371544e-04
6.765900e+00	1.470219e+00	8.449582e-04
6.770481e+00	1.469896e+00	8.528414e-04
6.775068e+00	1.469573e+00	8.608049e-04
6.779661e+00	1.469249e+00	8.688499e-04
6.784261e+00	1.468924e+00	8.769774e-04
6.788866e+00	1.468598e+00	8.851884e-04
6.793478e+00	1.468272e+00	8.934841e-04
6.798097e+00	1.467944e+00	9.018655e-04
6.802721e+00	1.467616e+00	9.103339e-04
6.807352e+00	1.467287e+00	9.188904e-04
6.811989e+00	1.466956e+00	9.275361e-04
6.816633e+00	1.466625e+00	9.362723e-04
6.821282e+00	1.466293e+00	9.451001e-04
6.825939e+00	1.465961e+00	9.540208e-04
6.830601e+00	1.465627e+00	9.630357e-04
6.835270e+00	1.465292e+00	9.721461e-04
6.839945e+00	1.464957e+00	9.813532e-04
6.844627e+00	1.464620e+00	9.906584e-04
6.849315e+00	1.464283e+00	1.000063e-03
6.854010e+00	1.463945e+00	1.009568e-03
6.858711e+00	1.463605e+00	1.019176e-03
6.863418e+00	1.463265e+00	1.028887e-03
6.868132e+00	1.462924e+00	1.038704e-03
6.872852e+00	1.462582e+00	1.048627e-03
6.877579e+00	1.462239e+00	1.058658e-03
6.882312e+00	1.461896e+00	1.068798e-03
6.887052e+00	1.461551e+00	1.079050e-03
6.891799e+00	1.461205e+00	1.089414e-03
6.896552e+00	1.460858e+00	1.099893e-03
6.901311e+00	1.460511e+00	1.110502e-03
6.906077e+00	1.460162e+00	1.121257e-03
6.910850e+00	1.459813e+00	1.132158e-03
6.915629e+00	1.459462e+00	1.143206e-03
6.920415e+00	1.459111e+00	1.154401e-03
6.925208e+00	1.458758e+00	1.165743e-03
6.930007e+00	1.458405e+00	1.177233e-03
6.934813e+00	1.458050e+00	1.188870e-03
6.939625e+00	1.457695e+00	1.200655e-03
6.944444e+00	1.457339e+00	1.212588e-03
6.949270e+00	1.456981e+00	1.224669e-03
6.954103e+00	1.456623e+00	1.236897e-03
6.958942e+00	1.456264e+00	1.249273e-03
6.963788e+00	1.455903e+00	1.261796e-03
6.968641e+00	1.455542e+00	1.274466e-03
6.973501e+00	1.455180e+00	1.287282e-03
6.978367e+00	1.454816e+00	1.300244e-03
6.983240e+00	1.454452e+00	1.313352e-03
6.988120e+00	1.454087e+00	1.326604e-03
6.993007e+00	1.453720e+00	1.340001e-03
6.997901e+00	1.453353e+00	1.353540e-03
7.002801e+00	1.452984e+00	1.367221e-03
7.007708e+00	1.452615e+00	1.381043e-03
7.012623e+00	1.452244e+00	1.395005e-03
7.017544e+00	1.451873e+00	1.409106e-03
7.022472e+00	1.451500e+00	1.423343e-03
7.027407e+00	1.451126e+00	1.437716e-03
7.032349e+00	1.450752e+00	1.452222e-03
7.037298e+00	1.450376e+00	1.466860e-03
7.042254e+00	1.449999e+00	1.481628e-03
7.047216e+00	1.449621e+00	1.496524e-03
7.052186e+00	1.449242e+00	1.511545e-03
7.057163e+00	1.448862e+00	1.526689e-03
7.062147e+00	1.448481e+00	1.541954e-03
7.067138e+00	1.448098e+00	1.557337e-03
7.072136e+00	1.447715e+00	1.572835e-03
7.077141e+00	1.447331e+00	1.588444e-03
7.082153e+00	1.446945e+00	1.604163e-03
7.087172e+00	1.446558e+00	1.619987e-03
7.092199e+00	1.446171e+00	1.635913e-03
7.097232e+00	1.445782e+00	1.651937e-03
7.102273e+00	1.445392e+00	1.668055e-03
7.107321e+00	1.445000e+00	1.684263e-03
7.112376e+00	1.444608e+00	1.700557e-03
7.117438e+00	1.444215e+00	1.716933e-03
7.122507e+00	1.443820e+00	1.733385e-03
7.127584e+00	1.443424e+00	1.749909e-03
7.132668e+00	1.443028e+00	1.766500e-03
7.137759e+00	1.442630e+00	1.783152e-03
7.142857e+00	1.442230e+00	1.799859e-03
7.147963e+00	1.441830e+00	1.816637e-03
7.153076e+00	1.441429e+00	1.833503e-03
7.158196e+00	1.441026e+00	1.850459e-03
7.163324e+00	1.440622e+00	1.867506e-03
7.168459e+00	1.440217e+00	1.884647e-03
7.173601e+00	1.439811e+00	1.901883e-03
7.178751e+00	1.439404e+00	1.919216e-03
7.183908e+00	1.438995e+00	1.936648e-03
7.189073e+00	1.438585e+00	1.954182e-03
7.194245e+00	1.438174e+00	1.971818e-03
7.199424e+00	1.437762e+00	1.989559e-03
7.204611e+00	1.437348e+00	2.007408e-03
7.209805e+00	1.436934e+00	2.025368e-03
7.215007e+00	1.436518e+00	2.043439e-03
7.220217e+00	1.436101e+00	2.061626e-03
7.225434e+00	1.435682e+00	2.079931e-03
7.230658e+00	1.435263e+00	2.098356e-03
7.235890e+00	1.434842e+00	2.116905e-03
7.241130e+00	1.434420e+00	2.135581e-03
7.246377e+00	1.433996e+00	2.154386e-03
7.251632e+00	1.433572e+00	2.173325e-03
7.256894e+00	1.433146e+00	2.192400e-03
7.262164e+00	1.432719e+00	2.211615e-03
7.267442e+00	1.432290e+00	2.230973e-03
7.272727e+00	1.431860e+00	2.250479e-03
7.278020e+00	1.431429e+00	2.270135e-03
7.283321e+00	1.430997e+00	2.289947e-03
7.288630e+00	1.430563e+00	2.309919e-03
7.293946e+00	1.430128e+00	2.330054e-03
7.299270e+00	1.429692e+00	2.350357e-03
7.304602e+00	1.429255e+00	2.370833e-03
7.309942e+00	1.428816e+00	2.391486e-03
7.315289e+00	1.428375e+00	2.412322e-03
7.320644e+00	1.427934e+00	2.433345e-03
7.326007e+00	1.427491e+00	2.454561e-03
7.331378e+00	1.427047e+00	2.475975e-03
7.336757e+00	1.426601e+00	2.497592e-03
7.342144e+00	1.426154e+00	2.519419e-03
7.347539e+00	1.425706e+00	2.541461e-03
7.352941e+00	1.425256e+00	2.563725e-03
7.358352e+00	1.424805e+00	2.586216e-03
7.363770e+00	1.424352e+00	2.608942e-03
7.369197e+00	1.423898e+00	2.631908e-03
7.374631e+00	1.423443e+00	2.655123e-03
7.380074e+00	1.422986e+00	2.678593e-03
7.385524e+00	1.422528e+00	2.702325e-03
7.390983e+00	1.422068e+00	2.726327e-03
7.396450e+00	1.421608e+00	2.750607e-03
7.401925e+00	1.421145e+00	2.775173e-03
7.407407e+00	1.420681e+00	2.800034e-03
7.412898e+00	1.420216e+00	2.825193e-03
7.418398e+00	1.419749e+00	2.850650e-03
7.423905e+00	1.419281e+00	2.876406e-03
7.429421e+00	1.418811e+00	2.902460e-03
7.434944e+00	1.418340e+00	2.928814e-03
7.440476e+00	1.417868e+00	2.955467e-03
7.446016e+00	1.417394e+00	2.982420e-03
7.451565e+00	1.416918e+00	3.009672e-03
7.457122e+00	1.416441e+00	3.037224e-03
7.462687e+00	1.415962e+00	3.065075e-03
7.468260e+00	1.415482e+00	3.093225e-03
7.473842e+00	1.415001e+00	3.121673e-03
7.479432e+00	1.414518e+00	3.150419e-03
7.485030e+00	1.414033e+00	3.179462e-03
7.490637e+00	1.413547e+00	3.208800e-03
7.496252e+00	1.413059e+00	3.238434e-03
7.501875e+00	1.412570e+00	3.268361e-03
7.507508e+00	1.412079e+00	3.298580e-03
7.513148e+00	1.411587e+00	3.329089e-03
7.518797e+00	1.411093e+00	3.359888e-03
7.524454e+00	1.410597e+00	3.390973e-03
7.530120e+00	1.410100e+00	3.422342e-03
7.535795e+00	1.409601e+00	3.453994e-03
7.541478e+00	1.409101e+00	3.485925e-03
7.547170e+00	1.408599e+00	3.518133e-03
7.552870e+00	1.408095e+00	3.550615e-03
7.558579e+00	1.407590e+00	3.583368e-03
7.564297e+00	1.407083e+00	3.616387e-03
7.570023e+00	1.406575e+00	3.649670e-03
7.575758e+00	1.406065e+00	3.683213e-03
7.581501e+00	1.405553e+00	3.717011e-03
7.587253e+00	1.405039e+00	3.751060e-03
7.593014e+00	1.404524e+00	3.785354e-03
7.598784e+00	1.404007e+00	3.819890e-03
7.604563e+00	1.403489e+00	3.854662e-03
7.610350e+00	1.402969e+00	3.889664e-03
7.616146e+00	1.402447e+00	3.924891e-03
7.621951e+00	1.401923e+00	3.960336e-03
7.627765e+00	1.401398e+00	3.995994e-03
7.633588e+00	1.400871e+00	4.031856e-03
7.639419e+00	1.400342e+00	4.067916e-03
7.645260e+00	1.399812e+00	4.104168e-03
7.651109e+00	1.399279e+00	4.140602e-03
7.656968e+00	1.398745e+00	4.177212e-03
7.662835e+00	1.398209e+00	4.213988e-03
7.668712e+00	1.397672e+00	4.250922e-03
7.674597e+00	1.397132e+00	4.288004e-03
7.680492e+00	1.396591e+00	4.325226e-03
7.686395e+00	1.396048e+00	4.362578e-03
7.692308e+00	1.395503e+00	4.400049e-03
7.698229e+00	1.394957e+00	4.437676e-03
7.704160e+00	1.394408e+00	4.475503e-03
7.710100e+00	1.393858e+00	4.513534e-03
7.716049e+00	1.393306e+00	4.551770e-03
7.722008e+00	1.392752e+00	4.590215e-03
7.727975e+00	1.392196e+00	4.628869e-03
7.733952e+00	1.391638e+00	4.667737e-03
7.739938e+00	1.391079e+00	4.706821e-03
7.745933e+00	1.390517e+00	4.746124e-03
7.751938e+00	1.389954e+00	4.785648e-03
7.757952e+00	1.389388e+00	4.825397e-03
7.763975e+00	1.388821e+00	4.865375e-03
7.770008e+00	1.388252e+00	4.905584e-03
7.776050e+00	1.387681e+00	4.946027e-03
7.782101e+00	1.387108e+00	4.986710e-03
7.788162e+00	1.386533e+00	5.027634e-03
7.794232e+00	1.385956e+00	5.068805e-03
7.800312e+00	1.385377e+00	5.110225e-03
7.806401e+00	1.384796e+00	5.151900e-03
7.812500e+00	1.384213e+00	5.193833e-03
7.818608e+00	1.383628e+00	5.236029e-03
7.824726e+00	1.383041e+00	5.278493e-03
7.830854e+00	1.382452e+00	5.321228e-03
7.836991e+00	1.381860e+00	5.364241e-03
7.843137e+00	1.381267e+00	5.407535e-03
7.849294e+00	1.380672e+00	5.451117e-03
7.855460e+00	1.380075e+00	5.494991e-03
7.861635e+00	1.379475e+00	5.539163e-03
7.867821e+00	1.378874e+00	5.583639e-03
7.874016e+00	1.378270e+00	5.628425e-03
7.880221e+00	1.377665e+00	5.673526e-03
7.886435e+00	1.377057e+00	5.718950e-03
7.892660e+00	1.376447e+00	5.764701e-03
7.898894e+00	1.375835e+00	5.810788e-03
7.905138e+00	1.375221e+00	5.857217e-03
7.911392e+00	1.374604e+00	5.903994e-03
7.917656e+00	1.373985e+00	5.951128e-03
7.923930e+00	1.373365e+00	5.998625e-03
7.930214e+00	1.372742e+00	6.046494e-03
7.936508e+00	1.372116e+00	6.094742e-03
7.942812e+00	1.371489e+00	6.143378e-03
7.949126e+00	1.370859e+00	6.192409e-03
7.955449e+00	1.370227e+00	6.241845e-03
7.961783e+00	1.369593e+00	6.291694e-03
7.968127e+00	1.368957e+00	6.341965e-03
7.974482e+00	1.368318e+00	6.392669e-03
7.980846e+00	1.367677e+00	6.443814e-03
7.987220e+00	1.367033e+00	6.495411e-03
7.993605e+00	1.366388e+00	6.547469e-03
8.000000e+00	1.365740e+00	6.600000e-03
8.006405e+00	1.365089e+00	6.653010e-03
8.012821e+00	1.364436e+00	6.706498e-03
8.019246e+00	1.363781e+00	6.760464e-03
8.025682e+00	1.363124e+00	6.814909e-03
8.032129e+00	1.362464e+00	6.869834e-03
8.038585e+00	1.361801e+00	6.925237e-03
8.045052e+00	1.361137e+00	6.981118e-03
8.051530e+00	1.360470e+00	7.037477e-03
8.058018e+00	1.359800e+00	7.094314e-03
8.064516e+00	1.359128e+00	7.151628e-03
8.071025e+00	1.358453e+00	7.209418e-03
8.077544e+00	1.357776e+00	7.267682e-03
8.084074e+00	1.357097e+00	7.326421e-03
8.090615e+00	1.356414e+00	7.385631e-03
8.097166e+00	1.355730e+00	7.445312e-03
8.103728e+00	1.355043e+00	7.505461e-03
8.110300e+00	1.354353e+00	7.566077e-03
8.116883e+00	1.353661e+00	7.627158e-03
8.123477e+00	1.352966e+00	7.688701e-03
8.130081e+00	1.352268e+00	7.750703e-03
8.136697e+00	1.351568e+00	7.813161e-03
8.143322e+00	1.350865e+00	7.876073e-03
8.149959e+00	1.350160e+00	7.939435e-03
8.156607e+00	1.349452e+00	8.003243e-03
8.163265e+00	1.348741e+00	8.067494e-03
8.169935e+00	1.348028e+00	8.132183e-03
8.176615e+00	1.347311e+00	8.197306e-03
8.183306e+00	1.346593e+00	8.262858e-03
8.190008e+00	1.345871e+00	8.328835e-03
8.196721e+00	1.345147e+00	8.395231e-03
8.203445e+00	1.344420e+00	8.462040e-03
8.210181e+00	1.343690e+00	8.529258e-03
8.216927e+00	1.342957e+00	8.596877e-03
8.223684e+00	1.342221e+00	8.664892e-03
8.230453e+00	1.341483e+00	8.733295e-03
8.237232e+00	1.340742e+00	8.802080e-03
8.244023e+00	1.339998e+00	8.871240e-03
8.250825e+00	1.339251e+00	8.940765e-03
8.257638e+00	1.338501e+00	9.010649e-03
8.264463e+00	1.337748e+00	9.080883e-03
8.271299e+00	1.336993e+00	9.151459e-03
8.278146e+00	1.336234e+00	9.222366e-03
8.285004e+00	1.335473e+00	9.293596e-03
8.291874e+00	1.334708e+00	9.365138e-03
8.298755e+00	1.333941e+00	9.436982e-03
8.305648e+00	1.333170e+00	9.509119e-03
8.312552e+00	1.332396e+00	9.581536e-03
8.319468e+00	1.331620e+00	9.654221e-03
8.326395e+00	1.330840e+00	9.727164e-03
8.333333e+00	1.330057e+00	9.800352e-03
8.340284e+00	1.329271e+00	9.873806e-03
8.347245e+00	1.328482e+00	9.947561e-03
8.354219e+00	1.327690e+00	1.002162e-02
8.361204e+00	1.326895e+00	1.009599e-02
8.368201e+00	1.326096e+00	1.017067e-02
8.375209e+00	1.325295e+00	1.024568e-02
8.382230e+00	1.324490e+00	1.032101e-02
8.389262e+00	1.323682e+00	1.039667e-02
8.396306e+00	1.322870e+00	1.047267e-02
8.403361e+00	1.322055e+00	1.054902e-02
8.410429e+00	1.321237e+00	1.062572e-02
8.417508e+00	1.320416e+00	1.070278e-02
8.424600e+00	1.319592e+00	1.078020e-02
8.431703e+00	1.318764e+00	1.085800e-02
8.438819e+00	1.317932e+00	1.093618e-02
8.445946e+00	1.317097e+00	1.101475e-02
8.453085e+00	1.316259e+00	1.109371e-02
8.460237e+00	1.315418e+00	1.117309e-02
8.467401e+00	1.314573e+00	1.125288e-02
8.474576e+00	1.313724e+00	1.133309e-02
8.481764e+00	1.312872e+00	1.141375e-02
8.488964e+00	1.312017e+00	1.149484e-02
8.496177e+00	1.311157e+00	1.157639e-02
8.503401e+00	1.310295e+00	1.165841e-02
8.510638e+00	1.309428e+00	1.174091e-02
8.517888e+00	1.308559e+00	1.182389e-02
8.525149e+00	1.307685e+00	1.190738e-02
8.532423e+00	1.306808e+00	1.199138e-02
8.539710e+00	1.305927e+00	1.207590e-02
8.547009e+00	1.305043e+00	1.216096e-02
8.554320e+00	1.304154e+00	1.224658e-02
8.561644e+00	1.303262e+00	1.233276e-02
8.568980e+00	1.302367e+00	1.241952e-02
8.576329e+00	1.301467e+00	1.250688e-02
8.583691e+00	1.300564e+00	1.259485e-02
8.591065e+00	1.299656e+00	1.268344e-02
8.598452e+00	1.298745e+00	1.277267e-02
8.605852e+00	1.297830e+00	1.286257e-02
8.613264e+00	1.296911e+00	1.295313e-02
8.620690e+00	1.295989e+00	1.304439e-02
8.628128e+00	1.295062e+00	1.313637e-02
8.635579e+00	1.294131e+00	1.322907e-02
8.643042e+00	1.293196e+00	1.332252e-02
8.650519e+00	1.292257e+00	1.341674e-02
8.658009e+00	1.291314e+00	1.351175e-02
8.665511e+00	1.290367e+00	1.360756e-02
8.673027e+00	1.289416e+00	1.370421e-02
8.680556e+00	1.288461e+00	1.380171e-02
8.688097e+00	1.287501e+00	1.390009e-02
8.695652e+00	1.286537e+00	1.399937e-02
8.703220e+00	1.285569e+00	1.409952e-02
8.710801e+00	1.284597e+00	1.420050e-02
8.718396e+00	1.283621e+00	1.430232e-02
8.726003e+00	1.282640e+00	1.440498e-02
8.733624e+00	1.281655e+00	1.450847e-02
8.741259e+00	1.280665e+00	1.461280e-02
8.748906e+00	1.279671e+00	1.471796e-02
8.756567e+00	1.278673e+00	1.482397e-02
8.764242e+00	1.277670e+00	1.493081e-02
8.771930e+00	1.276663e+00	1.503849e-02
8.779631e+00	1.275651e+00	1.514702e-02
8.787346e+00	1.274634e+00	1.525637e-02
8.795075e+00	1.273613e+00	1.536657e-02
8.802817e+00	1.272587e+00	1.547761e-02
8.810573e+00	1.271557e+00	1.558948e-02
8.818342e+00	1.270522e+00	1.570218e-02
8.826125e+00	1.269482e+00	1.581572e-02
8.833922e+00	1.268438e+00	1.593008e-02
8.841733e+00	1.267389e+00	1.604528e-02
8.849558e+00	1.266335e+00	1.616130e-02
8.857396e+00	1.265276e+00	1.627815e-02
8.865248e+00	1.264212e+00	1.639581e-02
8.873114e+00	1.263143e+00	1.651430e-02
8.880995e+00	1.262069e+00	1.663359e-02
8.888889e+00	1.260991e+00	1.675370e-02
8.896797e+00	1.259907e+00	1.687461e-02
8.904720e+00	1.258818e+00	1.699632e-02
8.912656e+00	1.257725e+00	1.711883e-02
8.920607e+00	1.256626e+00	1.724213e-02
8.928571e+00	1.255521e+00	1.736621e-02
8.936550e+00	1.254412e+00	1.749107e-02
8.944544e+00	1.253298e+00	1.761670e-02
8.952551e+00	1.252178e+00	1.774310e-02
8.960573e+00	1.251053e+00	1.787025e-02
8.968610e+00	1.249922e+00	1.799816e-02
8.976661e+00	1.248786e+00	1.812681e-02
8.984726e+00	1.247645e+00	1.825619e-02
8.992806e+00	1.246498e+00	1.838629e-02
9.000900e+00	1.245346e+00	1.851711e-02
9.009009e+00	1.244188e+00	1.864864e-02
9.017133e+00	1.243024e+00	1.878086e-02
9.025271e+00	1.241855e+00	1.891376e-02
9.033424e+00	1.240680e+00	1.904734e-02
9.041591e+00	1.239500e+00	1.918158e-02
9.049774e+00	1.238314e+00	1.931646e-02
9.057971e+00	1.237122e+00	1.945199e-02
9.066183e+00	1.235924e+00	1.958813e-02
9.074410e+00	1.234720e+00	1.972488e-02
9.082652e+00	1.233510e+00	1.986223e-02
9.090909e+00	1.232294e+00	2.000015e-02
9.099181e+00	1.231073e+00	2.013856e-02
9.107468e+00	1.229845e+00	2.027737e-02
9.115770e+00	1.228611e+00	2.041661e-02
9.124088e+00	1.227371e+00	2.055630e-02
9.132420e+00	1.226125e+00	2.069644e-02
9.140768e+00	1.224872e+00	2.083707e-02
9.149131e+00	1.223613e+00	2.097821e-02
9.157509e+00	1.222348e+00	2.111987e-02
9.165903e+00	1.221076e+00	2.126208e-02
9.174312e+00	1.219798e+00	2.140487e-02
9.182736e+00	1.218514e+00	2.154825e-02
9.191176e+00	1.217223e+00	2.169226e-02
9.199632e+00	1.215925e+00	2.183692e-02
9.208103e+00	1.214621e+00	2.198226e-02
9.216590e+00	1.213309e+00	2.212830e-02
9.225092e+00	1.211992e+00	2.227509e-02
9.233610e+00	1.210667e+00	2.242264e-02
9.242144e+00	1.209335e+00	2.257099e-02
9.250694e+00	1.207997e+00	2.272017e-02
9.259259e+00	1.206651e+00	2.287022e-02
9.267841e+00	1.205299e+00	2.302118e-02
9.276438e+00	1.203939e+00	2.317307e-02
9.285051e+00	1.202573e+00	2.332594e-02
9.293680e+00	1.201199e+00	2.347982e-02
9.302326e+00	1.199817e+00	2.363477e-02
9.310987e+00	1.198429e+00	2.379081e-02
9.319664e+00	1.197033e+00	2.394799e-02
9.328358e+00	1.195629e+00	2.410636e-02
9.337068e+00	1.194219e+00	2.426596e-02
9.345794e+00	1.192800e+00	2.442683e-02
9.354537e+00	1.191374e+00	2.458904e-02
9.363296e+00	1.189940e+00	2.475262e-02
9.372071e+00	1.188499e+00	2.491763e-02
9.380863e+00	1.187049e+00	2.508413e-02
9.389671e+00	1.185592e+00	2.525216e-02
9.398496e+00	1.184127e+00	2.542178e-02
9.407338e+00	1.182653e+00	2.559306e-02
9.416196e+00	1.181172e+00	2.576606e-02
9.425071e+00	1.179682e+00	2.594082e-02
9.433962e+00	1.178185e+00	2.611743e-02
9.442871e+00	1.176679e+00	2.629594e-02
9.451796e+00	1.175164e+00	2.647643e-02
9.460738e+00	1.173641e+00	2.665896e-02
9.469697e+00	1.172110e+00	2.684360e-02
9.478673e+00	1.170570e+00	2.703044e-02
9.487666e+00	1.169021e+00	2.721954e-02
9.496676e+00	1.167463e+00	2.741098e-02
9.505703e+00	1.165897e+00	2.760485e-02
9.514748e+00	1.164322e+00	2.780123e-02
9.523810e+00	1.162738e+00	2.800021e-02
9.532888e+00	1.161144e+00	2.820135e-02
9.541985e+00	1.159542e+00	2.840419e-02
9.551098e+00	1.157930e+00	2.860876e-02
9.560229e+00	1.156310e+00	2.881508e-02
9.569378e+00	1.154679e+00	2.902320e-02
9.578544e+00	1.153039e+00	2.923316e-02
9.587728e+00	1.151390e+00	2.944497e-02
9.596929e+00	1.149731e+00	2.965869e-02
9.606148e+00	1.148062e+00	2.987434e-02
9.615385e+00	1.146384e+00	3.009197e-02
9.624639e+00	1.144695e+00	3.031161e-02
9.633911e+00	1.142997e+00	3.053331e-02
9.643202e+00	1.141288e+00	3.075710e-02
9.652510e+00	1.139569e+00	3.098303e-02
9.661836e+00	1.137840e+00	3.121114e-02
9.671180e+00	1.136101e+00	3.144147e-02
9.680542e+00	1.134351e+00	3.167407e-02
9.689922e+00	1.132590e+00	3.190899e-02
9.699321e+00	1.130819e+00	3.214627e-02
9.708738e+00	1.129037e+00	3.238597e-02
9.718173e+00	1.127244e+00	3.262812e-02
9.727626e+00	1.125440e+00	3.287279e-02
9.737098e+00	1.123625e+00	3.312003e-02
9.746589e+00	1.121799e+00	3.336988e-02
9.756098e+00	1.119961e+00	3.362241e-02
9.765625e+00	1.118112e+00	3.387768e-02
9.775171e+00	1.116252e+00	3.413573e-02
9.784736e+00	1.114380e+00	3.439663e-02
9.794319e+00	1.112496e+00	3.466044e-02
9.803922e+00	1.110600e+00	3.492723e-02
9.813543e+00	1.108692e+00	3.519705e-02
9.823183e+00	1.106772e+00	3.546998e-02
9.832842e+00	1.104840e+00	3.574608e-02
9.842520e+00	1.102895e+00	3.602542e-02
9.852217e+00	1.100938e+00	3.630807e-02
9.861933e+00	1.098969e+00	3.659411e-02
9.871668e+00	1.096986e+00	3.688361e-02
9.881423e+00	1.094991e+00	3.717665e-02
9.891197e+00	1.092983e+00	3.747330e-02
9.900990e+00	1.090961e+00	3.777365e-02
9.910803e+00	1.088926e+00	3.807778e-02
9.920635e+00	1.086878e+00	3.838578e-02
9.930487e+00	1.084817e+00	3.869774e-02
9.940358e+00	1.082741e+00	3.901373e-02
9.950249e+00	1.080652e+00	3.933387e-02
9.960159e+00	1.078549e+00	3.965823e-02
9.970090e+00	1.076431e+00	3.998693e-02
9.980040e+00	1.074300e+00	4.032005e-02
9.990010e+00	1.072154e+00	4.065771e-02
1.000000e+01	1.069993e+00	4.100000e-02
1.001001e+01	1.067818e+00	4.134640e-02
1.002004e+01	1.065627e+00	4.169649e-02
1.003009e+01	1.063422e+00	4.205053e-02
1.004016e+01	1.061201e+00	4.240883e-02
1.005025e+01	1.058965e+00	4.277166e-02
1.006036e+01	1.056713e+00	4.313935e-02
1.007049e+01	1.054446e+00	4.351223e-02
1.008065e+01	1.052163e+00	4.389061e-02
1.009082e+01	1.049863e+00	4.427486e-02
1.010101e+01	1.047548e+00	4.466534e-02
1.011122e+01	1.045216e+00	4.506242e-02
1.012146e+01	1.042867e+00	4.546649e-02
1.013171e+01	1.040501e+00	4.587798e-02
1.014199e+01	1.038119e+00	4.629730e-02
1.015228e+01	1.035719e+00	4.672489e-02
1.016260e+01	1.033302e+00	4.716122e-02
1.017294e+01	1.030867e+00	4.760676e-02
1.018330e+01	1.028414e+00	4.806202e-02
1.019368e+01	1.025943e+00	4.852751e-02
1.020408e+01	1.023454e+00	4.900378e-02
1.021450e+01	1.020947e+00	4.949334e-02
1.022495e+01	1.018421e+00	4.999800e-02
1.023541e+01	1.015876e+00	5.051732e-02
1.024590e+01	1.013312e+00	5.105084e-02
1.025641e+01	1.010729e+00	5.159806e-02
1.026694e+01	1.008126e+00	5.215845e-02
1.027749e+01	1.005503e+00	5.273142e-02
1.028807e+01	1.002860e+00	5.331638e-02
1.029866e+01	1.000197e+00	5.391265e-02
1.030928e+01	9.975134e-01	5.451954e-02
1.031992e+01	9.948090e-01	5.513630e-02
1.033058e+01	9.920836e-01	5.576211e-02
1.034126e+01	9.893369e-01	5.639613e-02
1.035197e+01	9.865687e-01	5.703744e-02
1.036269e+01	9.837786e-01	5.768506e-02
1.037344e+01	9.809665e-01	5.833798e-02
1.038422e+01	9.781319e-01	5.899508e-02
1.039501e+01	9.752748e-01	5.965523e-02
1.040583e+01	9.723947e-01	6.031718e-02
1.041667e+01	9.694914e-01	6.097966e-02
1.042753e+01	9.665646e-01	6.163702e-02
1.043841e+01	9.636140e-01	6.228503e-02
1.044932e+01	9.606393e-01	6.292544e-02
1.046025e+01	9.576402e-01	6.356010e-02
1.047120e+01	9.546163e-01	6.419101e-02
1.048218e+01	9.515674e-01	6.482026e-02
1.049318e+01	9.484931e-01	6.545009e-02
1.050420e+01	9.453931e-01	6.608284e-02
1.051525e+01	9.422671e-01	6.672099e-02
1.052632e+01	9.391147e-01	6.736713e-02
1.053741e+01	9.359356e-01	6.802400e-02
1.054852e+01	9.327295e-01	6.869447e-02
1.055966e+01	9.294959e-01	6.938156e-02
1.057082e+01	9.262345e-01	7.008843e-02
1.058201e+01	9.229451e-01	7.081841e-02
1.059322e+01	9.196270e-01	7.157501e-02
1.060445e+01	9.162801e-01	7.236193e-02
1.061571e+01	9.129040e-01	7.318305e-02
1.062699e+01	9.094981e-01	7.404249e-02
1.063830e+01	9.060623e-01	7.494462e-02
1.064963e+01	9.025959e-01	7.589404e-02
1.066098e+01	8.990988e-01	7.689568e-02
1.067236e+01	8.955703e-01	7.795476e-02
1.068376e+01	8.920102e-01	7.907699e-02
1.069519e+01	8.884180e-01	8.029858e-02
1.070664e+01	8.847932e-01	8.164195e-02
1.071811e+01	8.811355e-01	8.310299e-02
1.072961e+01	8.774444e-01	8.467730e-02
1.074114e+01	8.737195e-01	8.636009e-02
1.075269e+01	8.699603e-01	8.814606e-02
1.076426e+01	8.661664e-01	9.002926e-02
1.077586e+01	8.623373e-01	9.200301e-02
1.078749e+01	8.584726e-01	9.405976e-02
1.079914e+01	8.545717e-01	9.619096e-02
1.081081e+01	8.506344e-01	9.838700e-02
1.082251e+01	8.466599e-01	1.006371e-01
1.083424e+01	8.426480e-01	1.029290e-01
1.084599e+01	8.385981e-01	1.052495e-01
1.085776e+01	8.345098e-01	1.075834e-01
1.086957e+01	8.303826e-01	1.099145e-01
1.088139e+01	8.262160e-01	1.122471e-01
1.089325e+01	8.220095e-01	1.146033e-01
1.090513e+01	8.177627e-01	1.169883e-01
1.091703e+01	8.134751e-01	1.194077e-01
1.092896e+01	8.091462e-01	1.218679e-01
1.094092e+01	8.047756e-01	1.243756e-01
1.095290e+01	8.003629e-01	1.269383e-01
1.096491e+01	7.959075e-01	1.295639e-01
1.097695e+01	7.914091e-01	1.322613e-01
1.098901e+01	7.868673e-01	1.350399e-01
1.100110e+01	7.822815e-01	1.379099e-01
1.101322e+01	7.776515e-01	1.408826e-01
1.102536e+01	7.729769e-01	1.439699e-01
1.103753e+01	7.682572e-01	1.471849e-01
1.104972e+01	7.634922e-01	1.505417e-01
1.106195e+01	7.586817e-01	1.540557e-01
1.107420e+01	7.538252e-01	1.577435e-01
1.108647e+01	7.489226e-01	1.616234e-01
1.109878e+01	7.439736e-01	1.657150e-01
1.111111e+01	7.389782e-01	1.700401e-01
1.112347e+01	7.339362e-01	1.749929e-01
1.113586e+01	7.288475e-01	1.807639e-01
1.114827e+01	7.237123e-01	1.870643e-01
1.116071e+01	7.185304e-01	1.935586e-01
1.117318e+01	7.133022e-01	1.998572e-01
1.118568e+01	7.080278e-01	2.055155e-01
1.119821e+01	7.027075e-01	2.100422e-01
1.121076e+01	6.973418e-01	2.131128e-01
1.122334e+01	6.919312e-01	2.162668e-01
1.123596e+01	6.864763e-01	2.195072e-01
1.124859e+01	6.809778e-01	2.228370e-01
1.126126e+01	6.754368e-01	2.262591e-01
1.127396e+01	6.698542e-01	2.297768e-01
1.128668e+01	6.642313e-01	2.333933e-01
1.129944e+01	6.585695e-01	2.371118e-01
1.131222e+01	6.528703e-01	2.409358e-01
1.132503e+01	6.471356e-01	2.448687e-01
1.133787e+01	6.413674e-01	2.489139e-01
1.135074e+01	6.355678e-01	2.530749e-01
1.136364e+01	6.297395e-01	2.573554e-01
1.137656e+01	6.238851e-01	2.617588e-01
1.138952e+01	6.180077e-01	2.662886e-01
1.140251e+01	6.121107e-01	2.709484e-01
1.141553e+01	6.061976e-01	2.757417e-01
1.142857e+01	6.002723e-01	2.806717e-01
1.144165e+01	5.943392e-01	2.857418e-01
1.145475e+01	5.884028e-01	2.909551e-01
1.146789e+01	5.824681e-01	2.963146e-01
1.148106e+01	5.765402e-01	3.018230e-01
1.149425e+01	5.706248e-01	3.074828e-01
1.150748e+01	5.647278e-01	3.132963e-01
1.152074e+01	5.588552e-01	3.192654e-01
1.153403e+01	5.530137e-01	3.253915e-01
1.154734e+01	5.472099e-01	3.316760e-01
1.156069e+01	5.414508e-01	3.381195e-01
1.157407e+01	5.357436e-01	3.447222e-01
1.158749e+01	5.300956e-01	3.514839e-01
1.160093e+01	5.245141e-01	3.584039e-01
1.161440e+01	5.190067e-01	3.654807e-01
1.162791e+01	5.135808e-01	3.727126e-01
1.164144e+01	5.082439e-01	3.800970e-01
1.165501e+01	5.030031e-01	3.876310e-01
1.166861e+01	4.978657e-01	3.953110e-01
1.168224e+01	4.928385e-01	4.031328e-01
1.169591e+01	4.879280e-01	4.110918e-01
1.170960e+01	4.831405e-01	4.191829e-01
1.172333e+01	4.784817e-01	4.274006e-01
1.173709e+01	4.739572e-01	4.357388e-01
1.175088e+01	4.695718e-01	4.441913e-01
1.176471e+01	4.653299e-01	4.527516e-01
1.177856e+01	4.612355e-01	4.614127e-01
1.179245e+01	4.572920e-01	4.701677e-01
1.180638e+01	4.535022e-01	4.790095e-01
1.182033e+01	4.498685e-01	4.879309e-01
1.183432e+01	4.463927e-01	4.969246e-01
1.184834e+01	4.430762e-01	5.059835e-01
1.186240e+01	4.399200e-01	5.151005e-01
1.187648e+01	4.369244e-01	5.242685e-01
1.189061e+01	4.340896e-01	5.334806e-01
1.190476e+01	4.314152e-01	5.427302e-01
1.191895e+01	4.289005e-01	5.520106e-01
1.193317e+01	4.265445e-01	5.613155e-01
1.194743e+01	4.243461e-01	5.706388e-01
1.196172e+01	4.223036e-01	5.799744e-01
1.197605e+01	4.204154e-01	5.893166e-01
1.199041e+01	4.186795e-01	5.986599e-01
1.200480e+01	4.170938e-01	6.079989e-01
1.201923e+01	4.156560e-01	6.173285e-01
1.203369e+01	4.143637e-01	6.266435e-01
1.204819e+01	4.132144e-01	6.359393e-01
1.206273e+01	4.122053e-01	6.452111e-01
1.207729e+01	4.113339e-01	6.544545e-01
1.209190e+01	4.105971e-01	6.636649e-01
1.210654e+01	4.099920e-01	6.728382e-01
1.212121e+01	4.095156e-01	6.819702e-01
1.213592e+01	4.091647e-01	6.910569e-01
1.215067e+01	4.089360e-01	7.000942e-01
1.216545e+01	4.088261e-01	7.090783e-01
1.218027e+01	4.088316e-01	7.180054e-01
1.219512e+01	4.089487e-01	7.268717e-01
1.221001e+01	4.091738e-01	7.356736e-01
1.222494e+01	4.095027e-01	7.444075e-01
1.223990e+01	4.099315e-01	7.530699e-01
1.225490e+01	4.104558e-01	7.616574e-01
1.226994e+01	4.110712e-01	7.701667e-01
1.228501e+01	4.117728e-01	7.785946e-01
1.230012e+01	4.125558e-01	7.869379e-01
1.231527e+01	4.134151e-01	7.951938e-01
1.233046e+01	4.143451e-01	8.033595e-01
1.234568e+01	4.153403e-01	8.114322e-01
1.236094e+01	4.163946e-01	8.194098e-01
1.237624e+01	4.175019e-01	8.272899e-01
1.239157e+01	4.186557e-01	8.350708e-01
1.240695e+01	4.198492e-01	8.427509e-01
1.242236e+01	4.210755e-01	8.503289e-01
1.243781e+01	4.223272e-01	8.578040e-01
1.245330e+01	4.235970e-01	8.651758e-01
1.246883e+01	4.248771e-01	8.724443e-01
1.248439e+01	4.261596e-01	8.796100e-01
1.250000e+01	4.274365e-01	8.866739e-01
1.251564e+01	4.286997e-01	8.936378e-01
1.253133e+01	4.299409e-01	9.005038e-01
1.254705e+01	4.311519e-01	9.072748e-01
1.256281e+01	4.323244e-01	9.139543e-01
1.257862e+01	4.334505e-01	9.205464e-01
1.259446e+01	4.345221e-01	9.270560e-01
1.261034e+01	4.355315e-01	9.334887e-01
1.262626e+01	4.364712e-01	9.398505e-01
1.264223e+01	4.373343e-01	9.461485e-01
1.265823e+01	4.381140e-01	9.523902e-01
1.267427e+01	4.388044e-01	9.585836e-01
1.269036e+01	4.393997e-01	9.647375e-01
1.270648e+01	4.398952e-01	9.708612e-01
1.272265e+01	4.402866e-01	9.769644e-01
1.273885e+01	4.405705e-01	9.830572e-01
1.275510e+01	4.407443e-01	9.891500e-01
1.277139e+01	4.408061e-01	9.952536e-01
1.278772e+01	4.407550e-01	1.001379e+00
1.280410e+01	4.405909e-01	1.007537e+00
1.282051e+01	4.403147e-01	1.013738e+00
1.283697e+01	4.399280e-01	1.019994e+00
1.285347e+01	4.394334e-01	1.026315e+00
1.287001e+01	4.388344e-01	1.032712e+00
1.288660e+01	4.381350e-01	1.039194e+00
1.290323e+01	4.373402e-01	1.045772e+00
1.291990e+01	4.364558e-01	1.052454e+00
1.293661e+01	4.354879e-01	1.059249e+00
1.295337e+01	4.344434e-01	1.066165e+00
1.297017e+01	4.333296e-01	1.073210e+00
1.298701e+01	4.321544e-01	1.080390e+00
1.300390e+01	4.309258e-01	1.087711e+00
1.302083e+01	4.296522e-01	1.095179e+00
1.303781e+01	4.283421e-01	1.102799e+00
1.305483e+01	4.270043e-01	1.110573e+00
1.307190e+01	4.256475e-01	1.118506e+00
1.308901e+01	4.242804e-01	1.126601e+00
1.310616e+01	4.229117e-01	1.134858e+00
1.312336e+01	4.215499e-01	1.143280e+00
1.314060e+01	4.202034e-01	1.151867e+00
1.315789e+01	4.188802e-01	1.160620e+00
1.317523e+01	4.175884e-01	1.169539e+00
1.319261e+01	4.163355e-01	1.178622e+00
1.321004e+01	4.151288e-01	1.187870e+00
1.322751e+01	4.139752e-01	1.197280e+00
1.324503e+01	4.128816e-01	1.206851e+00
1.326260e+01	4.118542e-01	1.216582e+00
1.328021e+01	4.108990e-01	1.226470e+00
1.329787e+01	4.100216e-01	1.236514e+00
1.331558e+01	4.092276e-01	1.246710e+00
1.333333e+01	4.085218e-01	1.257058e+00
1.335113e+01	4.079091e-01	1.267553e+00
1.336898e+01	4.073940e-01	1.278194e+00
1.338688e+01	4.069807e-01	1.288979e+00
1.340483e+01	4.066731e-01	1.299906e+00
1.342282e+01	4.064750e-01	1.310971e+00
1.344086e+01	4.063901e-01	1.322173e+00
1.345895e+01	4.064216e-01	1.333509e+00
1.347709e+01	4.065730e-01	1.344978e+00
1.349528e+01	4.068472e-01	1.356577e+00
1.351351e+01	4.072473e-01	1.368306e+00
1.353180e+01	4.077763e-01	1.380161e+00
1.355014e+01	4.084370e-01	1.392142e+00
1.356852e+01	4.092322e-01	1.404248e+00
1.358696e+01	4.101648e-01	1.416476e+00
1.360544e+01	4.112376e-01	1.428826e+00
1.362398e+01	4.124533e-01	1.441296e+00
1.364256e+01	4.138150e-01	1.453887e+00
1.366120e+01	4.153254e-01	1.466597e+00
1.367989e+01	4.169877e-01	1.479425e+00
1.369863e+01	4.188048e-01	1.492371e+00
1.371742e+01	4.207801e-01	1.505435e+00
1.373626e+01	4.229169e-01	1.518616e+00
1.375516e+01	4.252186e-01	1.531914e+00
1.377410e+01	4.276889e-01	1.545329e+00
1.379310e+01	4.303316e-01	1.558861e+00
1.381215e+01	4.331508e-01	1.572510e+00
1.383126e+01	4.361505e-01	1.586276e+00
1.385042e+01	4.393354e-01	1.600159e+00
1.386963e+01	4.427100e-01	1.614159e+00
1.388889e+01	4.462793e-01	1.628276e+00
1.390821e+01	4.500485e-01	1.642512e+00
1.392758e+01	4.540231e-01	1.656865e+00
1.394700e+01	4.582089e-01	1.671337e+00
1.396648e+01	4.626119e-01	1.685926e+00
1.398601e+01	4.672387e-01	1.700634e+00
1.400560e+01	4.720960e-01	1.715460e+00
1.402525e+01	4.771910e-01	1.730405e+00
1.404494e+01	4.825312e-01	1.745468e+00
1.406470e+01	4.881247e-01	1.760648e+00
1.408451e+01	4.939796e-01	1.775946e+00
1.410437e+01	5.001050e-01	1.791360e+00
1.412429e+01	5.065101e-01	1.806891e+00
1.414427e+01	5.132045e-01	1.822536e+00
1.416431e+01	5.201986e-01	1.838294e+00
1.418440e+01	5.275031e-01	1.854164e+00
1.420455e+01	5.351294e-01	1.870143e+00
1.422475e+01	5.430892e-01	1.886230e+00
1.424501e+01	5.513949e-01	1.902420e+00
1.426534e+01	5.600596e-01	1.918711e+00
1.428571e+01	5.690969e-01	1.935099e+00
1.430615e+01	5.785209e-01	1.951579e+00
1.432665e+01	5.883465e-01	1.968145e+00
1.434720e+01	5.985891e-01	1.984792e+00
1.436782e+01	6.092649e-01	2.001512e+00
1.438849e+01	6.203905e-01	2.018298e+00
1.440922e+01	6.319834e-01	2.035140e+00
1.443001e+01	6.440614e-01	2.052029e+00
1.445087e+01	6.566433e-01	2.068954e+00
1.447178e+01	6.697483e-01	2.085901e+00
1.449275e+01	6.833960e-01	2.102857e+00
1.451379e+01	6.976067e-01	2.119805e+00
1.453488e+01	7.124012e-01	2.136728e+00
1.455604e+01	7.278006e-01	2.153607e+00
1.457726e+01	7.438263e-01	2.170421e+00
1.459854e+01	7.604998e-01	2.187144e+00
1.461988e+01	7.778428e-01	2.203753e+00
1.464129e+01	7.958770e-01	2.220216e+00
1.466276e+01	8.146235e-01	2.236504e+00
1.468429e+01	8.341034e-01	2.252582e+00
1.470588e+01	8.543365e-01	2.268412e+00
1.472754e+01	8.753422e-01	2.283954e+00
1.474926e+01	8.971382e-01	2.299163e+00
1.477105e+01	9.197405e-01	2.313992e+00
1.479290e+01	9.431634e-01	2.328389e+00
1.481481e+01	9.674182e-01	2.342299e+00
1.483680e+01	9.925136e-01	2.355663e+00
1.485884e+01	1.018454e+00	2.368418e+00
1.488095e+01	1.045241e+00	2.380498e+00
1.490313e+01	1.072870e+00	2.391833e+00
1.492537e+01	1.101332e+00	2.402348e+00
1.494768e+01	1.130611e+00	2.411969e+00
1.497006e+01	1.160685e+00	2.420614e+00
1.499250e+01	1.191523e+00	2.428203e+00
1.501502e+01	1.223089e+00	2.434654e+00
1.503759e+01	1.255333e+00	2.439882e+00
1.506024e+01	1.288202e+00	2.443805e+00
1.508296e+01	1.321627e+00	2.446342e+00
1.510574e+01	1.355533e+00	2.447413e+00
1.512859e+01	1.389833e+00	2.446945e+00
1.515152e+01	1.424429e+00	2.444867e+00
1.517451e+01	1.459216e+00	2.441119e+00
1.519757e+01	1.494075e+00	2.435645e+00
1.522070e+01	1.528882e+00	2.428404e+00
1.524390e+01	1.563502e+00	2.419364e+00
1.526718e+01	1.597798e+00	2.408505e+00
1.529052e+01	1.631623e+00	2.395824e+00
1.531394e+01	1.664831e+00	2.381331e+00
1.533742e+01	1.697274e+00	2.365053e+00
1.536098e+01	1.728804e+00	2.347034e+00
1.538462e+01	1.759277e+00	2.327330e+00
1.540832e+01	1.788557e+00	2.306018e+00
1.543210e+01	1.816513e+00	2.283186e+00
1.545595e+01	1.843024e+00	2.258937e+00
1.547988e+01	1.867984e+00	2.233386e+00
1.550388e+01	1.891297e+00	2.206659e+00
1.552795e+01	1.912882e+00	2.178888e+00
1.555210e+01	1.932674e+00	2.150215e+00
1.557632e+01	1.950623e+00	2.120782e+00
1.560062e+01	1.966695e+00	2.090735e+00
1.562500e+01	1.980872e+00	2.060220e+00
1.564945e+01	1.993148e+00	2.029379e+00
1.567398e+01	2.003533e+00	1.998350e+00
1.569859e+01	2.012051e+00	1.967269e+00
1.572327e+01	2.018734e+00	1.936260e+00
1.574803e+01	2.023626e+00	1.905443e+00
1.577287e+01	2.026779e+00	1.874927e+00
1.579779e+01	2.028253e+00	1.844813e+00
1.582278e+01	2.028112e+00	1.815193e+00
1.584786e+01	2.026426e+00	1.786150e+00
1.587302e+01	2.023266e+00	1.757755e+00
1.589825e+01	2.018707e+00	1.730074e+00
1.592357e+01	2.012822e+00	1.703161e+00
1.594896e+01	2.005688e+00	1.677065e+00
1.597444e+01	1.997377e+00	1.651824e+00
1.600000e+01	1.987961e+00	1.627473e+00
1.602564e+01	1.977512e+00	1.604038e+00
1.605136e+01	1.966097e+00	1.581540e+00
1.607717e+01	1.953781e+00	1.559998e+00
1.610306e+01	1.940626e+00	1.539421e+00
1.612903e+01	1.926692e+00	1.519820e+00
1.615509e+01	1.912033e+00	1.501199e+00
1.618123e+01	1.896704e+00	1.483561e+00
1.620746e+01	1.880753e+00	1.466907e+00
1.623377e+01	1.864228e+00	1.451235e+00
1.626016e+01	1.847171e+00	1.436544e+00
1.628664e+01	1.829625e+00	1.422830e+00
1.631321e+01	1.811628e+00	1.410089e+00
1.633987e+01	1.793215e+00	1.398316e+00
1.636661e+01	1.774421e+00	1.387507e+00
1.639344e+01	1.755278e+00	1.377658e+00
1.642036e+01	1.735815e+00	1.368764e+00
1.644737e+01	1.716063e+00	1.360822e+00
1.647446e+01	1.696048e+00	1.353830e+00
1.650165e+01	1.675797e+00	1.347783e+00
1.652893e+01	1.655336e+00	1.342681e+00
1.655629e+01	1.634690e+00	1.338522e+00
1.658375e+01	1.613884e+00	1.335307e+00
1.661130e+01	1.592943e+00	1.333034e+00
1.663894e+01	1.571893e+00	1.331706e+00
1.666667e+01	1.550759e+00	1.331323e+00
1.669449e+01	1.529567e+00	1.331888e+00
1.672241e+01	1.508345e+00	1.333403e+00
1.675042e+01	1.487120e+00	1.335869e+00
1.677852e+01	1.465921e+00	1.339288e+00
1.680672e+01	1.444779e+00	1.343663e+00
1.683502e+01	1.423725e+00	1.348994e+00
1.686341e+01	1.402794e+00	1.355282e+00
1.689189e+01	1.382018e+00	1.362523e+00
1.692047e+01	1.361434e+00	1.370717e+00
1.694915e+01	1.341078e+00	1.379857e+00
1.697793e+01	1.320989e+00	1.389937e+00
1.700680e+01	1.301205e+00	1.400947e+00
1.703578e+01	1.281765e+00	1.412875e+00
1.706485e+01	1.262708e+00	1.425705e+00
1.709402e+01	1.244074e+00	1.439418e+00
1.712329e+01	1.225899e+00	1.453993e+00
1.715266e+01	1.208221e+00	1.469404e+00
1.718213e+01	1.191074e+00	1.485622e+00
1.721170e+01	1.174492e+00	1.502617e+00
1.724138e+01	1.158505e+00	1.520352e+00
1.727116e+01	1.143138e+00	1.538792e+00
1.730104e+01	1.128415e+00	1.557896e+00
1.733102e+01	1.114355e+00	1.577624e+00
1.736111e+01	1.100973e+00	1.597933e+00
1.739130e+01	1.088280e+00	1.618780e+00
1.742160e+01	1.076279e+00	1.640123e+00
1.745201e+01	1.064974e+00	1.661920e+00
1.748252e+01	1.054360e+00	1.684129e+00
1.751313e+01	1.044430e+00	1.706711e+00
1.754386e+01	1.035172e+00	1.729629e+00
1.757469e+01	1.026570e+00	1.752851e+00
1.760563e+01	1.018606e+00	1.776345e+00
1.763668e+01	1.011257e+00	1.800086e+00
1.766784e+01	1.004500e+00	1.824051e+00
