Repository: pw31/GGchem

(n,k)-optical data files from:

(1) Marigo et al. (2023)
    https://ui.adsabs.harvard.edu/abs/2023arXiv231014588M/abstract
    see https://zenodo.org/records/8221362

(2) Carsten Dominik's opacity tool
    https://github.com/cdominik/optool

File: data/OpticalData/NaAlSi3O8.dat
#Refractive index of amorphous NaAlSi3O8; Mutschke et al. 1998, Astron. Astrophys. 333, 188. Database of Optical Constants for Cosmic Dust, Laboratory Astrophysics Group of the AIU Jena
#Data points: 254
#Wavelength (micron) n  k   
      6.689543e+00       1.238930e+00       2.066000e-02 
      6.715879e+00       1.242420e+00       1.833000e-02 
      6.742424e+00       1.231520e+00       1.951000e-02 
      6.769180e+00       1.228780e+00       1.886000e-02 
      6.796149e+00       1.226120e+00       2.112000e-02 
      6.823333e+00       1.221200e+00       1.918000e-02 
      6.850736e+00       1.216390e+00       1.910000e-02 
      6.878360e+00       1.213730e+00       2.053000e-02 
      6.906208e+00       1.209800e+00       2.126000e-02 
      6.934282e+00       1.205840e+00       2.185000e-02 
      6.962585e+00       1.200540e+00       2.207000e-02 
      6.991120e+00       1.196570e+00       2.170000e-02 
      7.019890e+00       1.190920e+00       2.315000e-02 
      7.048898e+00       1.187510e+00       2.341000e-02 
      7.078147e+00       1.182400e+00       2.384000e-02 
      7.107639e+00       1.176970e+00       2.404000e-02 
      7.137378e+00       1.171920e+00       2.561000e-02 
      7.167367e+00       1.167290e+00       2.622000e-02 
      7.197609e+00       1.159720e+00       2.507000e-02 
      7.228107e+00       1.154380e+00       2.454000e-02 
      7.258865e+00       1.146460e+00       2.609000e-02 
      7.289886e+00       1.141250e+00       2.885000e-02 
      7.321173e+00       1.136160e+00       2.643000e-02 
      7.352730e+00       1.125980e+00       2.925000e-02 
      7.384560e+00       1.118110e+00       2.942000e-02 
      7.416667e+00       1.109180e+00       3.148000e-02 
      7.449054e+00       1.101850e+00       2.997000e-02 
      7.481725e+00       1.092330e+00       3.339000e-02 
      7.514684e+00       1.083820e+00       3.508000e-02 
      7.547935e+00       1.074850e+00       3.595000e-02 
      7.581481e+00       1.062430e+00       3.393000e-02 
      7.615327e+00       1.046000e+00       3.518000e-02 
      7.649477e+00       1.035540e+00       3.808000e-02 
      7.683934e+00       1.025220e+00       3.765000e-02 
      7.718703e+00       1.006430e+00       3.963000e-02 
      7.753788e+00       9.926900e-01       4.830000e-02 
      7.789194e+00       9.750700e-01       4.638000e-02 
      7.824923e+00       9.584300e-01       5.095000e-02 
      7.860983e+00       9.383000e-01       5.782000e-02 
      7.897376e+00       9.131600e-01       6.357000e-02 
      7.934108e+00       8.882200e-01       7.203000e-02 
      7.971184e+00       8.596000e-01       8.108000e-02 
      8.008607e+00       8.273600e-01       9.563000e-02 
      8.046384e+00       7.912000e-01       1.165200e-01 
      8.084518e+00       7.568000e-01       1.463300e-01 
      8.123016e+00       7.256500e-01       1.854900e-01 
      8.161882e+00       6.998400e-01       2.306700e-01 
      8.201122e+00       6.828900e-01       2.805700e-01 
      8.240741e+00       6.739400e-01       3.307300e-01 
      8.280745e+00       6.713900e-01       3.801900e-01 
      8.321138e+00       6.746200e-01       4.281000e-01 
      8.361928e+00       6.824900e-01       4.729300e-01 
      8.403120e+00       6.929000e-01       5.145300e-01 
      8.444719e+00       7.062600e-01       5.533400e-01 
      8.486733e+00       7.207200e-01       5.897000e-01 
      8.529166e+00       7.353500e-01       6.235400e-01 
      8.572027e+00       7.514300e-01       6.545600e-01 
      8.615320e+00       7.661000e-01       6.847600e-01 
      8.659053e+00       7.807200e-01       7.132200e-01 
      8.703231e+00       7.950200e-01       7.424100e-01 
      8.747863e+00       8.084500e-01       7.709300e-01 
      8.792955e+00       8.214500e-01       8.005500e-01 
      8.838514e+00       8.334700e-01       8.304200e-01 
      8.884549e+00       8.458400e-01       8.623200e-01 
      8.931064e+00       8.578700e-01       8.963200e-01 
      8.978070e+00       8.708800e-01       9.340700e-01 
      9.025573e+00       8.846000e-01       9.755000e-01 
      9.073582e+00       9.014000e-01       1.020170e+00 
      9.122103e+00       9.219500e-01       1.070390e+00 
      9.171146e+00       9.486700e-01       1.126470e+00 
      9.220721e+00       9.840800e-01       1.186670e+00 
      9.270833e+00       1.031860e+00       1.247780e+00 
      9.321494e+00       1.092320e+00       1.308130e+00 
      9.372710e+00       1.166460e+00       1.362390e+00 
      9.424494e+00       1.251680e+00       1.407500e+00 
      9.476852e+00       1.344630e+00       1.441450e+00 
      9.529796e+00       1.443490e+00       1.460830e+00 
      9.583333e+00       1.544510e+00       1.470300e+00 
      9.637477e+00       1.648420e+00       1.465330e+00 
      9.692235e+00       1.750720e+00       1.448330e+00 
      9.747619e+00       1.850780e+00       1.419540e+00 
      9.803640e+00       1.948070e+00       1.379410e+00 
      9.860309e+00       2.039020e+00       1.326260e+00 
      9.917636e+00       2.122260e+00       1.264360e+00 
      9.975633e+00       2.199900e+00       1.193300e+00 
      1.003431e+01       2.269860e+00       1.111120e+00 
      1.009369e+01       2.316750e+00       1.031730e+00 
      1.015377e+01       2.365400e+00       9.386400e-01 
      1.021457e+01       2.399680e+00       8.443900e-01 
      1.027610e+01       2.422670e+00       7.452200e-01 
      1.033838e+01       2.431040e+00       6.480500e-01 
      1.040142e+01       2.425090e+00       5.526700e-01 
      1.046524e+01       2.408020e+00       4.596100e-01 
      1.052984e+01       2.380100e+00       3.719200e-01 
      1.059524e+01       2.337540e+00       2.960100e-01 
      1.066146e+01       2.291550e+00       2.298100e-01 
      1.072851e+01       2.237020e+00       1.761600e-01 
      1.079641e+01       2.184900e+00       1.328200e-01 
      1.086518e+01       2.129930e+00       9.879000e-02 
      1.093483e+01       2.078000e+00       7.554000e-02 
      1.100538e+01       2.030140e+00       5.726000e-02 
      1.107684e+01       1.985300e+00       4.495000e-02 
      1.114924e+01       1.945320e+00       3.687000e-02 
      1.122259e+01       1.906910e+00       3.193000e-02 
      1.129691e+01       1.873370e+00       2.904000e-02 
      1.137222e+01       1.841000e+00       2.740000e-02 
      1.144855e+01       1.808610e+00       2.707000e-02 
      1.152590e+01       1.779380e+00       2.718000e-02 
      1.160431e+01       1.750860e+00       3.002000e-02 
      1.168379e+01       1.720480e+00       2.951000e-02 
      1.176437e+01       1.689760e+00       4.030000e-02 
      1.184607e+01       1.657930e+00       5.047000e-02 
      1.192890e+01       1.631220e+00       6.864000e-02 
      1.201291e+01       1.610340e+00       8.865000e-02 
      1.209811e+01       1.594930e+00       1.105300e-01 
      1.218452e+01       1.584240e+00       1.315200e-01 
      1.227218e+01       1.580000e+00       1.522500e-01 
      1.236111e+01       1.575000e+00       1.709700e-01 
      1.245134e+01       1.580080e+00       1.877500e-01 
      1.254289e+01       1.580030e+00       2.003600e-01 
      1.263580e+01       1.583710e+00       2.136500e-01 
      1.273010e+01       1.590910e+00       2.189000e-01 
      1.282581e+01       1.593720e+00       2.240300e-01 
      1.292298e+01       1.595530e+00       2.254400e-01 
      1.302163e+01       1.597380e+00       2.279400e-01 
      1.312179e+01       1.599660e+00       2.326900e-01 
      1.322351e+01       1.595750e+00       2.358600e-01 
      1.332682e+01       1.597440e+00       2.377000e-01 
      1.343176e+01       1.599700e+00       2.433700e-01 
      1.353836e+01       1.600240e+00       2.496000e-01 
      1.364667e+01       1.603930e+00       2.529800e-01 
      1.375672e+01       1.608240e+00       2.565100e-01 
      1.386856e+01       1.614340e+00       2.601400e-01 
      1.398224e+01       1.623920e+00       2.568900e-01 
      1.409780e+01       1.626810e+00       2.560200e-01 
      1.421528e+01       1.632660e+00       2.480500e-01 
      1.433473e+01       1.637250e+00       2.419200e-01 
      1.445621e+01       1.638840e+00       2.315800e-01 
      1.457977e+01       1.638900e+00       2.255100e-01 
      1.470546e+01       1.635070e+00       2.128100e-01 
      1.483333e+01       1.632040e+00       2.036800e-01 
      1.496345e+01       1.626990e+00       1.973100e-01 
      1.509587e+01       1.612510e+00       1.899100e-01 
      1.523065e+01       1.605820e+00       1.854700e-01 
      1.536787e+01       1.595240e+00       1.792900e-01 
      1.550758e+01       1.582570e+00       1.763000e-01 
      1.564985e+01       1.572700e+00       1.745200e-01 
      1.579475e+01       1.562950e+00       1.772100e-01 
      1.594237e+01       1.545910e+00       1.764100e-01 
      1.609277e+01       1.534440e+00       1.810800e-01 
      1.624603e+01       1.519670e+00       1.832800e-01 
      1.640224e+01       1.506750e+00       1.864400e-01 
      1.656149e+01       1.495290e+00       1.940000e-01 
      1.672386e+01       1.486070e+00       2.027000e-01 
      1.688944e+01       1.479160e+00       2.072600e-01 
      1.705833e+01       1.467280e+00       2.118600e-01 
      1.723064e+01       1.453800e+00       2.185500e-01 
      1.740646e+01       1.448380e+00       2.252300e-01 
      1.758591e+01       1.434470e+00       2.299900e-01 
      1.776910e+01       1.420310e+00       2.368100e-01 
      1.795614e+01       1.406070e+00       2.348600e-01 
      1.814716e+01       1.389760e+00       2.425100e-01 
      1.834229e+01       1.365090e+00       2.451300e-01 
      1.854167e+01       1.337740e+00       2.553800e-01 
      1.874542e+01       1.304520e+00       2.700500e-01 
      1.895370e+01       1.264730e+00       2.863900e-01 
      1.916667e+01       1.215120e+00       3.113300e-01 
      1.938447e+01       1.156860e+00       3.562900e-01 
      1.960728e+01       1.097130e+00       4.221000e-01 
      1.983527e+01       1.046940e+00       5.127500e-01 
      2.006863e+01       1.012540e+00       6.348400e-01 
      2.030754e+01       1.005910e+00       7.723100e-01 
      2.055221e+01       1.033940e+00       9.354400e-01 
      2.080285e+01       1.116250e+00       1.104810e+00 
      2.105967e+01       1.262910e+00       1.254910e+00 
      2.132292e+01       1.461220e+00       1.352160e+00 
      2.159283e+01       1.678580e+00       1.376870e+00 
      2.186966e+01       1.875860e+00       1.334400e+00 
      2.215368e+01       2.043770e+00       1.247570e+00 
      2.244518e+01       2.161510e+00       1.134440e+00 
      2.274444e+01       2.244890e+00       1.013640e+00 
      2.305180e+01       2.291100e+00       8.977000e-01 
      2.336758e+01       2.312400e+00       7.907600e-01 
      2.369213e+01       2.317300e+00       6.979000e-01 
      2.402582e+01       2.311450e+00       6.178300e-01 
      2.436905e+01       2.297130e+00       5.505700e-01 
      2.472222e+01       2.280150e+00       4.925400e-01 
      2.508578e+01       2.259180e+00       4.432000e-01 
      2.546020e+01       2.239690e+00       4.030000e-01 
      2.584596e+01       2.218020e+00       3.658100e-01 
      2.624359e+01       2.197570e+00       3.335000e-01 
      2.665365e+01       2.175220e+00       3.080400e-01 
      2.707672e+01       2.156140e+00       2.869900e-01 
      2.751344e+01       2.136400e+00       2.672700e-01 
      2.796448e+01       2.118400e+00       2.507600e-01 
      2.843056e+01       2.102180e+00       2.366500e-01 
      2.891243e+01       2.087050e+00       2.243700e-01 
      2.941092e+01       2.071590e+00       2.126200e-01 
      2.992690e+01       2.057600e+00       2.026600e-01 
      3.046131e+01       2.044600e+00       1.933100e-01 
      3.101515e+01       2.030660e+00       1.854400e-01 
      3.158951e+01       2.017810e+00       1.783000e-01 
      3.218553e+01       2.005810e+00       1.717500e-01 
      3.280449e+01       1.993570e+00       1.663200e-01 
      3.344771e+01       1.982170e+00       1.621200e-01 
      3.411667e+01       1.969840e+00       1.578600e-01 
      3.481293e+01       1.959400e+00       1.550200e-01 
      3.553820e+01       1.946760e+00       1.525100e-01 
      3.629433e+01       1.935590e+00       1.500600e-01 
      3.708333e+01       1.925070e+00       1.484600e-01 
      3.790741e+01       1.911970e+00       1.504300e-01 
      3.876894e+01       1.901330e+00       1.513600e-01 
      3.967054e+01       1.889790e+00       1.533700e-01 
      4.061508e+01       1.880070e+00       1.561500e-01 
      4.160569e+01       1.868510e+00       1.620800e-01 
      4.264583e+01       1.858940e+00       1.680200e-01 
      4.373932e+01       1.850820e+00       1.748200e-01 
      4.489035e+01       1.842300e+00       1.825300e-01 
      4.610360e+01       1.835820e+00       1.925700e-01 
      4.738426e+01       1.830550e+00       2.026500e-01 
      4.873810e+01       1.825650e+00       2.123800e-01 
      5.017157e+01       1.823850e+00       2.263400e-01 
      5.169192e+01       1.820600e+00       2.369400e-01 
      5.330729e+01       1.820820e+00       2.504100e-01 
      5.502688e+01       1.821750e+00       2.624600e-01 
      5.686111e+01       1.822050e+00       2.736900e-01 
      5.882184e+01       1.823800e+00       2.844400e-01 
      6.092262e+01       1.826650e+00       2.985200e-01 
      6.317901e+01       1.829830e+00       3.114900e-01 
      6.560898e+01       1.834640e+00       3.248200e-01 
      6.823333e+01       1.839610e+00       3.392300e-01 
      7.107639e+01       1.847340e+00       3.532600e-01 
      7.416666e+01       1.854840e+00       3.679200e-01 
      7.753788e+01       1.863240e+00       3.834700e-01 
      8.123016e+01       1.874330e+00       3.992000e-01 
      8.529167e+01       1.885050e+00       4.154600e-01 
      8.978070e+01       1.898490e+00       4.323600e-01 
      9.476852e+01       1.913340e+00       4.501700e-01 
      1.003431e+02       1.929900e+00       4.675200e-01 
      1.066146e+02       1.948770e+00       4.882600e-01 
      1.137222e+02       1.970860e+00       5.075600e-01 
      1.218452e+02       1.997110e+00       5.273800e-01 
      1.312180e+02       2.023800e+00       5.466300e-01 
      1.421528e+02       2.055950e+00       5.662900e-01 
      1.550758e+02       2.085810e+00       5.808400e-01 
      1.705833e+02       2.114970e+00       6.062300e-01 
      1.895370e+02       2.150500e+00       6.319800e-01 
      2.132292e+02       2.192070e+00       6.709100e-01 
      2.436905e+02       2.238710e+00       7.089200e-01 
      2.843056e+02       2.302040e+00       7.768300e-01 
      3.411666e+02       2.394490e+00       8.480100e-01 
      4.264583e+02       2.524780e+00       9.632000e-01 
      5.686112e+02       2.805200e+00       1.118390e+00 
      8.529170e+02       3.336030e+00       1.091630e+00

File: data/OpticalData/SiO2_alpha.dat (part 1 of 2)
#Refractive index of alpha-crystal SiO2[s] at 928K; Zeidler et al. (2013), A&A, Vol. 553:A81; Philipp (1985) in Palik: "Handbook of Optical Constants of Solids"; Database of Optical Constants for Cosmic Dust, Laboratory Astrophysics Group of the AIU Jena
#Data points: 1472
#Wavelength (micron) n  k
4.769000e-02	6.285000e-01	3.243000e-01
4.862000e-02	6.432000e-01	3.609000e-01
4.959000e-02	6.517000e-01	3.907000e-01
5.061000e-02	6.591000e-01	4.231000e-01
5.166000e-02	6.723000e-01	4.540000e-01
5.276000e-02	6.862000e-01	4.822000e-01
5.391000e-02	6.998000e-01	5.097000e-01
5.510000e-02	7.138000e-01	5.387000e-01
5.636000e-02	7.304000e-01	5.667000e-01
5.767000e-02	7.470000e-01	5.959000e-01
5.904000e-02	7.664000e-01	6.272000e-01
6.048000e-02	7.900000e-01	6.559000e-01
6.199000e-02	8.131000e-01	6.844000e-01
6.358000e-02	8.371000e-01	7.154000e-01
6.526000e-02	8.642000e-01	7.488000e-01
6.702000e-02	8.949000e-01	7.847000e-01
6.888000e-02	9.289000e-01	8.273000e-01
6.985000e-02	9.499000e-01	8.619000e-01
7.085000e-02	9.894000e-01	8.987000e-01
7.125000e-02	1.013000e+00	9.108000e-01
7.187000e-02	1.052000e+00	9.236000e-01
7.293000e-02	1.118000e+00	9.153000e-01
7.402000e-02	1.169000e+00	8.917000e-01
7.514000e-02	1.205000e+00	8.599000e-01
7.629000e-02	1.224000e+00	8.223000e-01
7.749000e-02	1.221000e+00	7.896000e-01
7.872000e-02	1.210000e+00	7.848000e-01
7.999000e-02	1.202000e+00	7.841000e-01
8.130000e-02	1.191000e+00	7.968000e-01
8.266000e-02	1.184000e+00	8.265000e-01
8.377000e-02	1.187000e+00	8.694000e-01
8.492000e-02	1.217000e+00	9.290000e-01
8.610000e-02	1.285000e+00	9.724000e-01
8.670000e-02	1.335000e+00	9.829000e-01
8.731000e-02	1.386000e+00	9.709000e-01
8.856000e-02	1.457000e+00	9.187000e-01
8.984000e-02	1.484000e+00	8.462000e-01
9.116000e-02	1.469000e+00	7.910000e-01
9.252000e-02	1.447000e+00	7.761000e-01
9.392000e-02	1.430000e+00	7.715000e-01
9.537000e-02	1.410000e+00	7.753000e-01
9.686000e-02	1.394000e+00	8.017000e-01
9.839000e-02	1.390000e+00	8.406000e-01
9.998000e-02	1.400000e+00	8.908000e-01
1.016000e-01	1.435000e+00	9.573000e-01
1.033000e-01	1.504000e+00	1.015000e+00
1.042000e-01	1.551000e+00	1.035000e+00
1.051000e-01	1.602000e+00	1.048000e+00
1.060000e-01	1.661000e+00	1.056000e+00
1.069000e-01	1.722000e+00	1.046000e+00
1.078000e-01	1.782000e+00	1.027000e+00
1.088000e-01	1.839000e+00	9.939000e-01
1.097000e-01	1.892000e+00	9.452000e-01
1.107000e-01	1.924000e+00	8.730000e-01
1.117000e-01	1.925000e+00	7.958000e-01
1.127000e-01	1.891000e+00	7.210000e-01
1.137000e-01	1.805000e+00	6.597000e-01
1.143000e-01	1.738000e+00	6.418000e-01
1.145000e-01	1.688000e+00	6.356000e-01
1.148000e-01	1.626000e+00	6.732000e-01
1.153000e-01	1.569000e+00	7.594000e-01
1.159000e-01	1.528000e+00	8.463000e-01
1.164000e-01	1.506000e+00	9.666000e-01
1.170000e-01	1.521000e+00	1.114000e+00
1.175000e-01	1.607000e+00	1.289000e+00
1.181000e-01	1.769000e+00	1.400000e+00
1.186000e-01	1.959000e+00	1.454000e+00
1.192000e-01	2.159000e+00	1.452000e+00
1.196000e-01	2.289000e+00	1.423000e+00
1.198000e-01	2.373000e+00	1.378000e+00
1.204000e-01	2.515000e+00	1.229000e+00
1.210000e-01	2.590000e+00	1.072000e+00
1.215000e-01	2.619000e+00	9.326000e-01
1.227000e-01	2.621000e+00	7.123000e-01
1.240000e-01	2.581000e+00	5.441000e-01
1.252000e-01	2.529000e+00	4.161000e-01
1.265000e-01	2.464000e+00	3.148000e-01
1.278000e-01	2.397000e+00	2.402000e-01
1.291000e-01	2.335000e+00	1.700000e-01
1.305000e-01	2.275000e+00	1.200000e-01
1.319000e-01	2.222000e+00	8.200000e-02
1.333000e-01	2.174000e+00	5.600000e-02
1.348000e-01	2.133000e+00	3.600000e-02
1.362000e-01	2.095000e+00	2.300000e-02
1.378000e-01	2.060000e+00	1.300000e-02
1.393000e-01	2.028000e+00	7.000000e-03
1.409000e-01	1.999000e+00	3.100000e-03
1.425000e-01	1.971000e+00	1.000000e-03
1.442000e-01	1.946000e+00	2.300000e-04
1.459000e-01	1.922000e+00	3.500000e-05
1.476000e-01	1.899000e+00	2.700000e-06
1.494000e-01	1.877000e+00	2.700202e-06
1.512000e-01	1.856000e+00	2.700798e-06
1.531000e-01	1.838000e+00	2.701840e-06
1.550000e-01	1.820000e+00	2.703289e-06
1.590000e-01	1.789000e+00	2.707613e-06
1.631000e-01	1.761000e+00	2.713726e-06
1.675000e-01	1.737000e+00	2.722048e-06
1.722000e-01	1.716000e+00	2.732807e-06
1.771000e-01	1.698000e+00	2.745935e-06
1.837000e-01	1.679000e+00	2.766459e-06
1.851000e-01	1.677500e+00	2.771208e-06
1.854670e-01	1.675780e+00	2.772474e-06
1.935830e-01	1.659990e+00	2.802723e-06
1.980000e-01	1.650870e+00	2.820891e-06
2.000600e-01	1.649270e+00	2.829751e-06
2.025500e-01	1.645570e+00	2.840780e-06
2.044480e-01	1.642880e+00	2.849415e-06
2.110700e-01	1.634320e+00	2.881031e-06
2.144390e-01	1.630390e+00	2.897971e-06
2.194620e-01	1.624970e+00	2.924247e-06
2.265030e-01	1.618180e+00	2.963044e-06
2.310000e-01	1.613950e+00	2.988970e-06
2.312880e-01	1.614010e+00	2.990660e-06
2.427960e-01	1.605250e+00	3.060982e-06
2.503290e-01	1.600320e+00	3.109845e-06
2.573040e-01	1.596220e+00	3.156983e-06
2.631550e-01	1.593090e+00	3.197880e-06
2.748670e-01	1.587520e+00	3.283312e-06
2.913580e-01	1.580980e+00	3.411303e-06
3.034120e-01	1.579550e+00	3.510296e-06
3.122790e-01	1.574330e+00	3.585944e-06
3.252530e-01	1.570915e+00	3.700844e-06
3.400000e-01	1.567470e+00	3.837389e-06
3.403650e-01	1.567470e+00	3.840848e-06
3.586800e-01	1.563915e+00	4.019236e-06
3.940000e-01	1.558460e+00	4.389675e-06
3.968480e-01	1.558130e+00	4.421047e-06
4.046560e-01	1.557156e+00	4.508201e-06
4.101740e-01	1.556502e+00	4.570805e-06
4.340000e-01	1.553960e+00	4.850751e-06
4.340470e-01	1.553963e+00	4.851319e-06
4.358340e-01	1.553790e+00	4.872949e-06
4.678150e-01	1.551027e+00	5.275035e-06
4.799910e-01	1.550118e+00	5.435626e-06
4.861330e-01	1.549683e+00	5.518219e-06
5.080000e-01	1.548220e+00	5.820960e-06
5.085820e-01	1.548229e+00	5.829204e-06
5.183620e-01	1.547651e+00	5.969197e-06
5.338500e-01	1.546799e+00	6.196560e-06
5.460720e-01	1.546174e+00	6.380924e-06
5.790660e-01	1.544667e+00	6.900764e-06
5.875630e-01	1.544316e+00	7.039947e-06
5.892900e-01	1.544246e+00	7.068505e-06
5.893000e-01	1.544240e+00	7.068671e-06
6.278200e-01	1.542819e+00	7.729616e-06
6.438470e-01	1.542288e+00	8.018353e-06
6.562780e-01	1.541899e+00	8.247977e-06
6.678150e-01	1.541553e+00	8.465575e-06
6.707860e-01	1.541466e+00	8.522316e-06
7.065200e-01	1.540488e+00	9.227755e-06
7.281350e-01	1.539948e+00	9.675452e-06
7.664940e-01	1.539071e+00	1.051008e-05
7.680000e-01	1.539030e+00	1.054392e-05
7.947630e-01	1.538478e+00	1.115894e-05
8.325000e-01	1.537730e+00	1.207125e-05
8.446700e-01	1.537525e+00	1.237699e-05
9.914000e-01	1.535140e+00	1.653346e-05
1.000000e+00	1.535030e+00	1.680542e-05
1.014060e+00	1.534830e+00	1.725716e-05
1.083030e+00	1.533870e+00	1.960445e-05
1.159200e+00	1.532830e+00	2.246241e-05
1.200000e+00	1.532320e+00	2.411419e-05
1.300000e+00	1.531020e+00	2.854190e-05
1.307000e+00	1.530900e+00	2.887284e-05
1.395800e+00	1.529770e+00	3.332277e-05
1.400000e+00	1.529720e+00	3.354511e-05
1.479200e+00	1.528650e+00	3.794759e-05
1.529610e+00	1.528000e+00	4.096468e-05
1.541400e+00	1.527810e+00	4.169534e-05
1.600000e+00	1.527030e+00	4.547195e-05
1.681500e+00	1.525830e+00	5.114135e-05
1.761400e+00	1.524680e+00	5.719637e-05
1.800000e+00	1.524130e+00	6.030646e-05
1.945700e+00	1.521840e+00	7.320081e-05
2.053100e+00	1.520050e+00	8.395571e-05
2.058200e+00	1.519980e+00	8.449436e-05
2.300000e+00	1.515610e+00	1.131751e-04
2.500000e+00	1.511560e+00	1.420117e-04
2.600000e+00	1.509860e+00	1.583674e-04
3.000000e+00	1.499530e+00	2.386015e-04
3.500000e+00	1.484510e+00	3.790174e-04
4.000000e+00	1.466170e+00	5.760579e-04
4.200000e+00	1.457000e+00	6.740205e-04
4.400000e+00	1.448000e+00	7.844955e-04
4.600000e+00	1.437000e+00	9.086194e-04
4.800000e+00	1.425000e+00	1.047597e-03
5.000000e+00	1.412000e+00	1.202703e-03
5.200000e+00	1.398000e+00	1.375285e-03
5.400000e+00	1.382000e+00	1.566766e-03
5.600000e+00	1.364000e+00	1.778645e-03
5.800000e+00	1.343000e+00	2.012502e-03
6.000000e+00	1.320000e+00	2.270000e-03
6.100000e+00	1.307000e+00	2.545000e-03
6.200000e+00	1.294000e+00	2.862000e-03
6.300000e+00	1.279000e+00	3.229000e-03
6.400000e+00	1.263000e+00	3.657000e-03
6.500000e+00	1.245000e+00	4.160000e-03
6.600000e+00	1.226000e+00	4.755000e-03
6.700000e+00	1.206000e+00	5.467000e-03
6.800000e+00	1.183000e+00	6.328000e-03
6.900000e+00	1.158000e+00	7.380000e-03
7.000000e+00	1.130000e+00	8.683000e-03
7.050000e+00	1.115000e+00	9.455000e-03
7.100000e+00	1.099000e+00	1.032000e-02
7.150000e+00	1.083000e+00	1.131000e-02
7.200000e+00	1.065000e+00	1.243000e-02
7.250000e+00	1.046000e+00	1.370000e-02
7.300000e+00	1.025000e+00	1.517000e-02
7.350000e+00	1.004000e+00	1.687000e-02
7.400000e+00	9.801000e-01	1.885000e-02
7.450000e+00	9.549000e-01	2.117000e-02
7.500000e+00	9.277000e-01	2.391000e-02
7.550000e+00	8.982000e-01	2.717000e-02
7.600000e+00	8.660000e-01	3.108000e-02
7.650000e+00	8.308000e-01	3.583000e-02
7.700000e+00	7.921000e-01	4.163000e-02
7.750000e+00	7.492000e-01	4.883000e-02
7.800000e+00	7.013000e-01	5.788000e-02
7.850000e+00	6.472000e-01	6.949000e-02
7.900000e+00	5.953000e-01	8.487000e-02
7.950000e+00	5.132000e-01	1.063000e-01
8.000000e+00	5.592944e-01	2.392632e-01
8.006405e+00	5.514082e-01	2.445818e-01
8.012821e+00	5.434503e-01	2.501158e-01
8.019246e+00	5.354268e-01	2.558736e-01
8.025682e+00	5.273462e-01	2.618641e-01
8.032129e+00	5.192158e-01	2.680982e-01
8.038585e+00	5.110451e-01	2.745834e-01
8.045052e+00	5.028457e-01	2.813290e-01
8.051530e+00	4.946286e-01	2.883424e-01
8.058018e+00	4.864065e-01	2.956309e-01
8.064516e+00	4.781929e-01	3.032019e-01
8.071025e+00	4.700049e-01	3.110591e-01
8.077544e+00	4.618573e-01	3.192064e-01
8.084074e+00	4.537665e-01	3.276465e-01
8.090615e+00	4.457515e-01	3.363797e-01
8.097166e+00	4.378282e-01	3.454041e-01
8.103728e+00	4.300161e-01	3.547167e-01
8.110300e+00	4.223317e-01	3.643115e-01
8.116883e+00	4.147926e-01	3.741818e-01
8.123477e+00	4.074146e-01	3.843174e-01
8.130081e+00	4.002122e-01	3.947088e-01
8.136697e+00	3.931998e-01	4.053420e-01
8.143322e+00	3.863884e-01	4.162036e-01
8.149959e+00	3.797889e-01	4.272784e-01
8.156607e+00	3.734080e-01	4.385521e-01
8.163265e+00	3.672521e-01	4.500068e-01
8.169935e+00	3.613269e-01	4.616287e-01
8.176615e+00	3.556333e-01	4.734011e-01
8.183306e+00	3.501729e-01	4.853082e-01
8.190008e+00	3.449435e-01	4.973353e-01
8.196721e+00	3.399449e-01	5.094694e-01
8.203445e+00	3.351724e-01	5.216968e-01
8.210181e+00	3.306215e-01	5.340062e-01
8.216927e+00	3.262871e-01	5.463865e-01
8.223684e+00	3.221641e-01	5.588278e-01
8.230453e+00	3.182454e-01	5.713213e-01
8.237232e+00	3.145255e-01	5.838599e-01
8.244023e+00	3.109959e-01	5.964354e-01
8.250825e+00	3.076510e-01	6.090439e-01
8.257638e+00	3.044835e-01	6.216790e-01
8.264463e+00	3.014863e-01	6.343374e-01
8.271299e+00	2.986530e-01	6.470150e-01
8.278146e+00	2.959766e-01	6.597099e-01
8.285004e+00	2.934514e-01	6.724187e-01
8.291874e+00	2.910709e-01	6.851413e-01
8.298755e+00	2.888296e-01	6.978756e-01
8.305648e+00	2.867216e-01	7.106209e-01
8.312552e+00	2.847415e-01	7.233771e-01
8.319468e+00	2.828841e-01	7.361447e-01
8.326395e+00	2.811454e-01	7.489235e-01
8.333333e+00	2.795197e-01	7.617145e-01
8.340284e+00	2.780038e-01	7.745182e-01
8.347245e+00	2.765928e-01	7.873360e-01
8.354219e+00	2.752842e-01	8.001687e-01
8.361204e+00	2.740732e-01	8.130186e-01
8.368201e+00	2.729570e-01	8.258865e-01
8.375209e+00	2.719326e-01	8.387749e-01
8.382230e+00	2.709979e-01	8.516849e-01
8.389262e+00	2.701482e-01	8.646180e-01
8.396306e+00	2.693828e-01	8.775775e-01
8.403361e+00	2.686989e-01	8.905648e-01
8.410429e+00	2.680948e-01	9.035826e-01
8.417508e+00	2.675670e-01	9.166326e-01
8.424600e+00	2.671155e-01	9.297174e-01
8.431703e+00	2.667382e-01	9.428390e-01
8.438819e+00	2.664326e-01	9.560008e-01
8.445946e+00	2.661982e-01	9.692046e-01
8.453085e+00	2.660335e-01	9.824528e-01
8.460237e+00	2.659377e-01	9.957483e-01
8.467401e+00	2.659094e-01	1.009094e+00
8.474576e+00	2.659479e-01	1.022492e+00
8.481764e+00	2.660528e-01	1.035946e+00
8.488964e+00	2.662229e-01	1.049457e+00
8.496177e+00	2.664575e-01	1.063030e+00
8.503401e+00	2.667566e-01	1.076667e+00
8.510638e+00	2.671204e-01	1.090371e+00
8.517888e+00	2.675469e-01	1.104144e+00
8.525149e+00	2.680375e-01	1.117990e+00
8.532423e+00	2.685915e-01	1.131913e+00
8.539710e+00	2.692090e-01	1.145914e+00
8.547009e+00	2.698899e-01	1.159999e+00
8.554320e+00	2.706351e-01	1.174168e+00
8.561644e+00	2.714442e-01	1.188427e+00
8.568980e+00	2.723184e-01	1.202778e+00
8.576329e+00	2.732572e-01	1.217225e+00
8.583691e+00	2.742613e-01	1.231772e+00
8.591065e+00	2.753319e-01	1.246423e+00
8.598452e+00	2.764692e-01	1.261179e+00
8.605852e+00	2.776750e-01	1.276047e+00
8.613264e+00	2.789492e-01	1.291028e+00
8.620690e+00	2.802935e-01	1.306128e+00
8.628128e+00	2.817086e-01	1.321352e+00
8.635579e+00	2.831957e-01	1.336701e+00
8.643042e+00	2.847568e-01	1.352183e+00
8.650519e+00	2.863929e-01	1.367799e+00
8.658009e+00	2.881055e-01	1.383556e+00
8.665511e+00	2.898963e-01	1.399457e+00
8.673027e+00	2.917665e-01	1.415507e+00
8.680556e+00	2.937200e-01	1.431712e+00
8.688097e+00	2.957569e-01	1.448077e+00
8.695652e+00	2.978800e-01	1.464605e+00
8.703220e+00	3.000915e-01	1.481304e+00
8.710801e+00	3.023946e-01	1.498178e+00
8.718396e+00	3.047913e-01	1.515234e+00
8.726003e+00	3.072847e-01	1.532477e+00
8.733624e+00	3.098780e-01	1.549912e+00
8.741259e+00	3.125731e-01	1.567547e+00
8.748906e+00	3.153751e-01	1.585388e+00
8.756567e+00	3.182865e-01	1.603442e+00
8.764242e+00	3.213119e-01	1.621715e+00
8.771930e+00	3.244538e-01	1.640214e+00
8.779631e+00	3.277175e-01	1.658948e+00
8.787346e+00	3.311082e-01	1.677924e+00
8.795075e+00	3.346297e-01	1.697150e+00
8.802817e+00	3.382871e-01	1.716633e+00
8.810573e+00	3.420871e-01	1.736383e+00
8.818342e+00	3.460334e-01	1.756409e+00
8.826125e+00	3.501334e-01	1.776719e+00
8.833922e+00	3.543931e-01	1.797324e+00
8.841733e+00	3.588201e-01	1.818233e+00
8.849558e+00	3.634207e-01	1.839457e+00
8.857396e+00	3.682039e-01	1.861006e+00
8.865248e+00	3.731765e-01	1.882892e+00
8.873114e+00	3.783483e-01	1.905126e+00
8.880995e+00	3.837283e-01	1.927721e+00
8.888889e+00	3.893273e-01	1.950690e+00
8.896797e+00	3.951553e-01	1.974044e+00
8.904720e+00	4.012244e-01	1.997799e+00
8.912656e+00	4.075458e-01	2.021969e+00
8.920607e+00	4.141329e-01	2.046568e+00
8.928571e+00	4.210006e-01	2.071612e+00
8.936550e+00	4.281628e-01	2.097118e+00
8.944544e+00	4.356359e-01	2.123103e+00
8.952551e+00	4.434384e-01	2.149584e+00
8.960573e+00	4.515865e-01	2.176579e+00
8.968610e+00	4.601018e-01	2.204109e+00
8.976661e+00	4.690059e-01	2.232194e+00
8.984726e+00	4.783205e-01	2.260854e+00
8.992806e+00	4.880711e-01	2.290112e+00
9.000900e+00	4.982851e-01	2.319991e+00
9.009009e+00	5.089913e-01	2.350515e+00
9.017133e+00	5.202205e-01	2.381709e+00
9.025271e+00	5.320072e-01	2.413600e+00
9.033424e+00	5.443884e-01	2.446215e+00
9.041591e+00	5.574033e-01	2.479580e+00
9.049774e+00	5.710960e-01	2.513730e+00
9.057971e+00	5.855129e-01	2.548691e+00
9.066183e+00	6.007060e-01	2.584497e+00
9.074410e+00	6.167304e-01	2.621181e+00
9.082652e+00	6.336477e-01	2.658777e+00
9.090909e+00	6.515247e-01	2.697321e+00
9.099181e+00	6.704341e-01	2.736849e+00
9.107468e+00	6.904553e-01	2.777398e+00
9.115770e+00	7.116757e-01	2.819006e+00
9.124088e+00	7.341920e-01	2.861712e+00
9.132420e+00	7.581095e-01	2.905554e+00
9.140768e+00	7.835426e-01	2.950570e+00
9.149131e+00	8.106207e-01	2.996798e+00
9.157509e+00	8.394824e-01	3.044275e+00
9.165903e+00	8.702840e-01	3.093035e+00
9.174312e+00	9.031953e-01	3.143109e+00
9.182736e+00	9.384057e-01	3.194524e+00
9.191176e+00	9.761228e-01	3.247301e+00
9.199632e+00	1.016577e+00	3.301454e+00
9.208103e+00	1.060022e+00	3.356987e+00
9.216590e+00	1.106740e+00	3.413890e+00
9.225092e+00	1.157042e+00	3.472139e+00
9.233610e+00	1.211270e+00	3.531688e+00
9.242144e+00	1.269803e+00	3.592467e+00
9.250694e+00	1.333060e+00	3.654374e+00
9.259259e+00	1.401502e+00	3.717269e+00
9.267841e+00	1.475636e+00	3.780961e+00
9.276438e+00	1.556020e+00	3.845202e+00
9.285051e+00	1.643266e+00	3.909670e+00
9.293680e+00	1.738043e+00	3.973947e+00
9.302326e+00	1.841082e+00	4.037505e+00
9.310987e+00	1.953173e+00	4.099664e+00
9.319664e+00	2.075164e+00	4.159564e+00
9.328358e+00	2.207948e+00	4.216102e+00
9.337068e+00	2.352437e+00	4.267875e+00
9.345794e+00	2.509507e+00	4.313093e+00
9.354537e+00	2.679905e+00	4.349486e+00
9.363296e+00	2.864090e+00	4.374214e+00
9.372071e+00	3.061995e+00	4.383812e+00
9.380863e+00	3.272686e+00	4.374209e+00
9.389671e+00	3.493966e+00	4.340934e+00
9.398496e+00	3.721978e+00	4.279541e+00
9.407338e+00	3.950982e+00	4.186332e+00
9.416196e+00	4.173502e+00	4.059281e+00
9.425071e+00	4.381018e+00	3.898924e+00
9.433962e+00	4.565148e+00	3.708854e+00
9.442871e+00	4.719060e+00	3.495518e+00
9.451796e+00	4.838593e+00	3.267271e+00
9.460738e+00	4.922721e+00	3.033000e+00
9.469697e+00	4.973252e+00	2.800800e+00
9.478673e+00	4.994010e+00	2.577094e+00
9.487666e+00	4.989863e+00	2.366300e+00
9.496676e+00	4.965891e+00	2.170955e+00
9.505703e+00	4.926820e+00	1.992084e+00
9.514748e+00	4.876734e+00	1.829633e+00
9.523810e+00	4.818976e+00	1.682860e+00
9.532888e+00	4.756191e+00	1.550641e+00
9.541985e+00	4.690404e+00	1.431680e+00
9.551098e+00	4.623138e+00	1.324652e+00
9.560229e+00	4.555508e+00	1.228278e+00
9.569378e+00	4.488324e+00	1.141374e+00
9.578544e+00	4.422156e+00	1.062866e+00
9.587728e+00	4.357398e+00	9.917945e-01
9.596929e+00	4.294311e+00	9.273110e-01
9.606148e+00	4.233060e+00	8.686694e-01
9.615385e+00	4.173736e+00	8.152164e-01
9.624639e+00	4.116382e+00	7.663793e-01
9.633911e+00	4.061002e+00	7.216589e-01
9.643202e+00	4.007573e+00	6.806163e-01
9.652510e+00	3.956055e+00	6.428672e-01
9.661836e+00	3.906396e+00	6.080765e-01
9.671180e+00	3.858533e+00	5.759466e-01
9.680542e+00	3.812402e+00	5.462173e-01
9.689922e+00	3.767935e+00	5.186576e-01
9.699321e+00	3.725062e+00	4.930636e-01
9.708738e+00	3.683713e+00	4.692554e-01
9.718173e+00	3.643823e+00	4.470707e-01
9.727626e+00	3.605323e+00	4.263680e-01
9.737098e+00	3.568152e+00	4.070177e-01
9.746589e+00	3.532248e+00	3.889062e-01
9.756098e+00	3.497552e+00	3.719296e-01
9.765625e+00	3.464009e+00	3.559966e-01
9.775171e+00	3.431565e+00	3.410234e-01
9.784736e+00	3.400169e+00	3.269357e-01
9.794319e+00	3.369775e+00	3.136638e-01
9.803922e+00	3.340335e+00	3.011479e-01
9.813543e+00	3.311808e+00	2.893313e-01
9.823183e+00	3.284151e+00	2.781631e-01
9.832842e+00	3.257326e+00	2.675970e-01
9.842520e+00	3.231297e+00	2.575920e-01
9.852217e+00	3.206029e+00	2.481073e-01
9.861933e+00	3.181488e+00	2.391096e-01
9.871668e+00	3.157645e+00	2.305650e-01
9.881423e+00	3.134468e+00	2.224449e-01
9.891197e+00	3.111931e+00	2.147212e-01
9.900990e+00	3.090007e+00	2.073696e-01
9.910803e+00	3.068671e+00	2.003664e-01
9.920635e+00	3.047899e+00	1.936898e-01
9.930487e+00	3.027668e+00	1.873204e-01
9.940358e+00	3.007957e+00	1.812398e-01
9.950249e+00	2.988746e+00	1.754308e-01
9.960159e+00	2.970014e+00	1.698785e-01
9.970090e+00	2.951745e+00	1.645676e-01
9.980040e+00	2.933920e+00	1.594844e-01
9.990010e+00	2.916523e+00	1.546167e-01
1.000000e+01	2.899538e+00	1.499531e-01
1.001001e+01	2.882949e+00	1.454812e-01
1.002004e+01	2.866743e+00	1.411922e-01
1.003009e+01	2.850905e+00	1.370763e-01
1.004016e+01	2.835424e+00	1.331237e-01
1.005025e+01	2.820285e+00	1.293269e-01
1.006036e+01	2.805479e+00	1.256777e-01
1.007049e+01	2.790991e+00	1.221688e-01
1.008065e+01	2.776813e+00	1.187936e-01
1.009082e+01	2.762933e+00	1.155451e-01
1.010101e+01	2.749343e+00	1.124173e-01
1.011122e+01	2.736032e+00	1.094048e-01
1.012146e+01	2.722991e+00	1.065021e-01
1.013171e+01	2.710211e+00	1.037036e-01
1.014199e+01	2.697684e+00	1.010055e-01
1.015228e+01	2.685402e+00	9.840264e-02
1.016260e+01	2.673358e+00	9.589148e-02
1.017294e+01	2.661544e+00	9.346669e-02
1.018330e+01	2.649952e+00	9.112564e-02
1.019368e+01	2.638577e+00	8.886433e-02
1.020408e+01	2.627412e+00	8.667881e-02
1.021451e+01	2.616450e+00	8.456707e-02
1.022495e+01	2.605686e+00	8.252450e-02
1.023541e+01	2.595112e+00	8.055009e-02
1.024590e+01	2.584725e+00	7.863986e-02
1.025641e+01	2.574519e+00	7.679116e-02
1.026694e+01	2.564487e+00	7.500200e-02
1.027749e+01	2.554627e+00	7.327006e-02
1.028807e+01	2.544932e+00	7.159303e-02
1.029866e+01	2.535398e+00	6.996791e-02
1.030928e+01	2.526021e+00	6.839470e-02
1.031992e+01	2.516796e+00	6.686941e-02
1.033058e+01	2.507718e+00	6.539141e-02
1.034126e+01	2.498786e+00	6.395802e-02
1.035197e+01	2.489993e+00	6.256857e-02
1.036269e+01	2.481337e+00	6.122141e-02
1.037344e+01	2.472813e+00	5.991421e-02
1.038422e+01	2.464420e+00	5.864665e-02
1.039501e+01	2.456152e+00	5.741572e-02
1.040583e+01	2.448006e+00	5.622177e-02
1.041667e+01	2.439981e+00	5.506314e-02
1.042753e+01	2.432072e+00	5.393848e-02
1.043841e+01	2.424276e+00	5.284614e-02
1.044932e+01	2.416591e+00	5.178514e-02
1.046025e+01	2.409014e+00	5.075578e-02
1.047120e+01	2.401542e+00	4.975510e-02
1.048218e+01	2.394172e+00	4.878372e-02
1.049318e+01	2.386903e+00	4.784003e-02
1.050420e+01	2.379731e+00	4.692300e-02
1.051525e+01	2.372654e+00	4.603164e-02
1.052632e+01	2.365671e+00	4.516628e-02
1.053741e+01	2.358777e+00	4.432459e-02
1.054852e+01	2.351972e+00	4.350690e-02
1.055966e+01	2.345253e+00	4.271256e-02
1.057082e+01	2.338619e+00	4.194088e-02
1.058201e+01	2.332067e+00	4.119021e-02
1.059322e+01	2.325594e+00	4.046088e-02
1.060445e+01	2.319200e+00	3.975156e-02
1.061571e+01	2.312883e+00	3.906258e-02
1.062699e+01	2.306640e+00	3.839294e-02
1.063830e+01	2.300470e+00	3.774230e-02
1.064963e+01	2.294372e+00	3.710966e-02
1.066098e+01	2.288343e+00	3.649471e-02
1.067236e+01	2.282381e+00	3.589709e-02
1.068376e+01	2.276487e+00	3.531681e-02
1.069519e+01	2.270657e+00	3.475287e-02
1.070664e+01	2.264890e+00	3.420459e-02
1.071811e+01	2.259185e+00	3.367233e-02
1.072961e+01	2.253540e+00	3.315572e-02
1.074114e+01	2.247954e+00	3.265312e-02
1.075269e+01	2.242426e+00	3.216552e-02
1.076426e+01	2.236954e+00	3.169225e-02
1.077586e+01	2.231537e+00	3.123263e-02
1.078749e+01	2.226173e+00	3.078736e-02
1.079914e+01	2.220861e+00	3.035507e-02
1.081081e+01	2.215601e+00	2.993545e-02
1.082251e+01	2.210391e+00	2.952881e-02
1.083424e+01	2.205230e+00	2.913449e-02
1.084599e+01	2.200116e+00	2.875283e-02
1.085776e+01	2.195048e+00	2.838282e-02
1.086956e+01	2.190026e+00	2.802447e-02
1.088139e+01	2.185048e+00	2.767809e-02
1.089325e+01	2.180113e+00	2.734336e-02
1.090512e+01	2.175220e+00	2.701961e-02
1.091703e+01	2.170368e+00	2.670617e-02
1.092896e+01	2.165557e+00	2.640435e-02
1.094092e+01	2.160784e+00	2.611284e-02
1.095290e+01	2.156050e+00	2.583196e-02
1.096491e+01	2.151352e+00	2.556140e-02
1.097695e+01	2.146690e+00	2.530111e-02
1.098901e+01	2.142064e+00	2.505079e-02
1.100110e+01	2.137472e+00	2.481074e-02
1.101322e+01	2.132913e+00	2.458032e-02
1.102536e+01	2.128386e+00	2.435982e-02
1.103753e+01	2.123891e+00	2.414864e-02
1.104972e+01	2.119427e+00	2.394703e-02
1.106195e+01	2.114992e+00	2.375570e-02
1.107420e+01	2.110586e+00	2.357264e-02
1.108648e+01	2.106208e+00	2.340014e-02
1.109878e+01	2.101857e+00	2.323627e-02
1.111111e+01	2.097532e+00	2.308162e-02
1.112347e+01	2.093233e+00	2.293689e-02
1.113586e+01	2.088959e+00	2.280072e-02
1.114827e+01	2.084707e+00	2.267346e-02
1.116071e+01	2.080479e+00	2.255608e-02
1.117318e+01	2.076273e+00	2.244760e-02
1.118568e+01	2.072089e+00	2.234833e-02
1.119821e+01	2.067924e+00	2.225791e-02
1.121076e+01	2.063779e+00	2.217736e-02
1.122335e+01	2.059653e+00	2.210534e-02
1.123596e+01	2.055545e+00	2.204348e-02
1.124859e+01	2.051454e+00	2.199081e-02
1.126126e+01	2.047379e+00	2.194663e-02
1.127396e+01	2.043320e+00	2.191294e-02
1.128668e+01	2.039275e+00	2.188837e-02
1.129944e+01	2.035244e+00	2.187393e-02
1.131222e+01	2.031227e+00	2.186895e-02
1.132503e+01	2.027221e+00	2.187374e-02
1.133787e+01	2.023226e+00	2.188893e-02
1.135074e+01	2.019242e+00	2.191423e-02
1.136364e+01	2.015267e+00	2.194956e-02
1.137656e+01	2.011301e+00	2.199627e-02
1.138952e+01	2.007343e+00	2.205301e-02
1.140251e+01	2.003392e+00	2.212075e-02
1.141553e+01	1.999446e+00	2.219980e-02
1.142857e+01	1.995506e+00	2.229019e-02
1.144165e+01	1.991569e+00	2.239215e-02
1.145475e+01	1.987636e+00	2.250638e-02
1.146789e+01	1.983705e+00	2.263250e-02
1.148106e+01	1.979774e+00	2.277116e-02
1.149425e+01	1.975845e+00	2.292298e-02
1.150748e+01	1.971913e+00	2.308794e-02
1.152074e+01	1.967980e+00	2.326668e-02
1.153402e+01	1.964045e+00	2.345947e-02
1.154734e+01	1.960105e+00	2.366699e-02
1.156069e+01	1.956159e+00	2.388881e-02
1.157407e+01	1.952207e+00	2.412725e-02
1.158749e+01	1.948247e+00	2.438058e-02
1.160093e+01	1.944278e+00	2.465178e-02
1.161440e+01	1.940299e+00	2.493974e-02
1.162791e+01	1.936308e+00	2.524544e-02
1.164144e+01	1.932305e+00	2.556983e-02
1.165501e+01	1.928287e+00	2.591446e-02
1.166861e+01	1.924253e+00	2.627828e-02
1.168224e+01	1.920202e+00	2.666388e-02
1.169591e+01	1.916133e+00	2.707152e-02
1.170960e+01	1.912042e+00	2.750270e-02
1.172333e+01	1.907930e+00	2.795708e-02
1.173709e+01	1.903793e+00	2.843745e-02
1.175088e+01	1.899631e+00	2.894445e-02
1.176471e+01	1.895442e+00	2.947922e-02
1.177856e+01	1.891222e+00	3.004295e-02
1.179245e+01	1.886971e+00	3.063784e-02
1.180637e+01	1.882687e+00	3.126534e-02
1.182033e+01	1.878367e+00	3.192664e-02
1.183432e+01	1.874007e+00	3.262451e-02
1.184834e+01	1.869608e+00	3.336040e-02
1.186240e+01	1.865165e+00	3.413734e-02
1.187649e+01	1.860676e+00	3.495682e-02
1.189061e+01	1.856138e+00	3.582113e-02
1.190476e+01	1.851549e+00	3.673461e-02
1.191895e+01	1.846905e+00	3.769824e-02
1.193317e+01	1.842202e+00	3.871760e-02
1.194743e+01	1.837439e+00	3.979424e-02
1.196172e+01	1.832610e+00	4.093367e-02
1.197605e+01	1.827713e+00	4.213929e-02
1.199041e+01	1.822744e+00	4.341491e-02
1.200480e+01	1.817697e+00	4.476671e-02
1.201923e+01	1.812570e+00	4.620069e-02
1.203369e+01	1.807357e+00	4.772128e-02
1.204819e+01	1.802053e+00	4.933588e-02
1.206273e+01	1.796655e+00	5.105107e-02
1.207729e+01	1.791156e+00	5.287594e-02
1.209190e+01	1.785551e+00	5.481853e-02
1.210654e+01	1.779833e+00	5.688762e-02
1.212121e+01	1.773998e+00	5.909478e-02
1.213592e+01	1.768039e+00	6.145177e-02
1.215067e+01	1.761949e+00	6.397109e-02
1.216545e+01	1.755722e+00	6.666719e-02
1.218027e+01	1.749351e+00	6.955528e-02
1.219512e+01	1.742828e+00	7.265352e-02
1.221001e+01	1.736147e+00	7.598194e-02
1.222494e+01	1.729299e+00	7.956208e-02
1.223990e+01	1.722279e+00	8.341896e-02
1.225490e+01	1.715079e+00	8.757922e-02
1.226994e+01	1.707692e+00	9.207368e-02
1.228501e+01	1.700112e+00	9.693772e-02
1.230012e+01	1.692335e+00	1.022091e-01
1.231527e+01	1.684356e+00	1.079324e-01
1.233046e+01	1.676174e+00	1.141564e-01
1.234568e+01	1.667788e+00	1.209363e-01
1.236094e+01	1.659204e+00	1.283338e-01
1.237624e+01	1.650430e+00	1.364209e-01
1.239157e+01	1.641479e+00	1.452761e-01
1.240695e+01	1.632375e+00	1.549882e-01
1.242236e+01	1.623151e+00	1.656574e-01
1.243781e+01	1.613850e+00	1.773948e-01
1.245330e+01	1.604539e+00	1.903243e-01
1.246883e+01	1.595300e+00	2.045813e-01
1.248439e+01	1.586244e+00	2.203132e-01
1.250000e+01	1.577520e+00	2.376777e-01
1.251564e+01	1.569318e+00	2.568363e-01
1.253133e+01	1.561877e+00	2.779531e-01
1.254705e+01	1.555502e+00	3.011797e-01
1.256281e+01	1.550569e+00	3.266431e-01
1.257862e+01	1.547530e+00	3.544258e-01
1.259446e+01	1.546925e+00	3.845371e-01
1.261034e+01	1.549369e+00	4.168827e-01
1.262626e+01	1.555544e+00	4.512254e-01
1.264222e+01	1.566166e+00	4.871456e-01
1.265823e+01	1.581937e+00	5.240098e-01
1.267427e+01	1.603485e+00	5.609446e-01
1.269036e+01	1.631276e+00	5.968338e-01
1.270648e+01	1.665533e+00	6.303443e-01
1.272265e+01	1.706133e+00	6.599830e-01
1.273885e+01	1.752539e+00	6.841958e-01
1.275510e+01	1.803740e+00	7.015085e-01
1.277139e+01	1.858264e+00	7.106908e-01
1.278772e+01	1.914248e+00	7.109398e-01
1.280410e+01	1.969598e+00	7.020219e-01
1.282051e+01	2.022211e+00	6.843497e-01
1.283697e+01	2.070219e+00	6.589505e-01
1.285347e+01	2.112196e+00	6.273269e-01
1.287001e+01	2.147285e+00	5.912440e-01
1.288660e+01	2.175204e+00	5.524978e-01
1.290323e+01	2.196170e+00	5.127244e-01
1.291990e+01	2.210763e+00	4.732739e-01
1.293661e+01	2.219777e+00	4.351622e-01
1.295337e+01	2.224089e+00	3.990801e-01
1.297017e+01	2.224565e+00	3.654386e-01
1.298701e+01	2.222001e+00	3.344290e-01
1.300390e+01	2.217089e+00	3.060835e-01
1.302083e+01	2.210413e+00	2.803246e-01
1.303781e+01	2.202450e+00	2.570113e-01
1.305483e+01	2.193582e+00	2.359639e-01
1.307189e+01	2.184108e+00	2.169894e-01
1.308901e+01	2.174262e+00	1.998908e-01
1.310616e+01	2.164223e+00	1.844808e-01
1.312336e+01	2.154124e+00	1.705832e-01
1.314060e+01	2.144066e+00	1.580366e-01
1.315789e+01	2.134121e+00	1.466943e-01
1.317523e+01	2.124344e+00	1.364253e-01
1.319261e+01	2.114769e+00	1.271122e-01
1.321004e+01	2.105421e+00	1.186513e-01
1.322751e+01	2.096317e+00	1.109511e-01
1.324503e+01	2.087463e+00	1.039302e-01
1.326260e+01	2.078862e+00	9.751707e-02
1.328021e+01	2.070516e+00	9.164826e-02
1.329787e+01	2.062418e+00	8.626750e-02
1.331558e+01	2.054564e+00	8.132630e-02
1.333333e+01	2.046947e+00	7.678038e-02
1.335113e+01	2.039559e+00	7.259089e-02
1.336898e+01	2.032391e+00	6.872474e-02
1.338688e+01	2.025434e+00	6.514964e-02
1.340483e+01	2.018680e+00	6.183944e-02
1.342282e+01	2.012120e+00	5.877016e-02
1.344086e+01	2.005744e+00	5.592026e-02
1.345895e+01	1.999544e+00	5.326980e-02
1.347709e+01	1.993513e+00	5.080191e-02
1.349528e+01	1.987642e+00	4.850114e-02
1.351351e+01	1.981922e+00	4.635388e-02
1.353180e+01	1.976348e+00	4.434652e-02
1.355014e+01	1.970911e+00	4.246846e-02
1.356852e+01	1.965606e+00	4.070997e-02
1.358696e+01	1.960425e+00	3.906058e-02
1.360544e+01	1.955363e+00	3.751303e-02
1.362398e+01	1.950414e+00	3.605868e-02
1.364256e+01	1.945573e+00	3.469143e-02
1.366120e+01	1.940834e+00	3.340513e-02
1.367989e+01	1.936193e+00	3.219330e-02
1.369863e+01	1.931645e+00	3.105093e-02
1.371742e+01	1.927185e+00	2.997338e-02
1.373626e+01	1.922809e+00	2.895596e-02
1.375516e+01	1.918515e+00	2.799507e-02
1.377411e+01	1.914296e+00	2.708643e-02
1.379310e+01	1.910151e+00	2.622786e-02
1.381216e+01	1.906076e+00	2.541480e-02
1.383126e+01	1.902067e+00	2.464470e-02
1.385042e+01	1.898122e+00	2.391570e-02
1.386963e+01	1.894238e+00	2.322436e-02
1.388889e+01	1.890411e+00	2.256954e-02
1.390821e+01	1.886640e+00	2.194770e-02
1.392758e+01	1.882921e+00	2.135812e-02
1.394700e+01	1.879254e+00	2.079866e-02
1.396648e+01	1.875634e+00	2.026720e-02
1.398601e+01	1.872060e+00	1.976202e-02
1.400560e+01	1.868531e+00	1.928300e-02
1.402524e+01	1.865044e+00	1.882773e-02
1.404494e+01	1.861597e+00	1.839510e-02
1.406470e+01	1.858189e+00	1.798378e-02
1.408451e+01	1.854817e+00	1.759335e-02
1.410437e+01	1.851480e+00	1.722173e-02
1.412429e+01	1.848177e+00	1.686919e-02
1.414427e+01	1.844906e+00	1.653403e-02
1.416431e+01	1.841666e+00	1.621624e-02
1.418440e+01	1.838455e+00	1.591372e-02
1.420454e+01	1.835272e+00	1.562676e-02
1.422475e+01	1.832117e+00	1.535436e-02
1.424501e+01	1.828985e+00	1.509581e-02
1.426534e+01	1.825879e+00	1.485071e-02
1.428571e+01	1.822796e+00	1.461807e-02
1.430615e+01	1.819735e+00	1.439786e-02
1.432665e+01	1.816695e+00	1.418900e-02
1.434720e+01	1.813675e+00	1.399218e-02
1.436782e+01	1.810674e+00	1.380571e-02
1.438849e+01	1.807691e+00	1.362956e-02
1.440922e+01	1.804725e+00	1.346337e-02
1.443001e+01	1.801777e+00	1.330711e-02
1.445087e+01	1.798843e+00	1.316078e-02
1.447178e+01	1.795923e+00	1.302269e-02
1.449275e+01	1.793018e+00	1.289315e-02
1.451379e+01	1.790126e+00	1.277215e-02
1.453488e+01	1.787246e+00	1.265899e-02
1.455604e+01	1.784378e+00	1.255405e-02
1.457726e+01	1.781520e+00	1.245657e-02
1.459854e+01	1.778672e+00	1.236692e-02
1.461988e+01	1.775834e+00	1.228341e-02
1.464129e+01	1.773005e+00	1.220734e-02
1.466276e+01	1.770184e+00	1.213841e-02
1.468429e+01	1.767370e+00	1.207592e-02
1.470588e+01	1.764563e+00	1.201918e-02
1.472754e+01	1.761763e+00	1.196919e-02
1.474926e+01	1.758968e+00	1.192562e-02
1.477105e+01	1.756178e+00	1.188742e-02
1.479290e+01	1.753393e+00	1.185564e-02
1.481481e+01	1.750611e+00	1.182922e-02
1.483680e+01	1.747834e+00	1.180785e-02
1.485884e+01	1.745059e+00	1.179252e-02
1.488095e+01	1.742286e+00	1.178253e-02
1.490313e+01	1.739515e+00	1.177758e-02
1.492537e+01	1.736745e+00	1.177829e-02
1.494768e+01	1.733976e+00	1.178334e-02
1.497006e+01	1.731208e+00	1.179405e-02
1.499250e+01	1.728439e+00	1.180909e-02
1.501502e+01	1.725669e+00	1.182977e-02
1.503759e+01	1.722898e+00	1.185473e-02
1.506024e+01	1.720126e+00	1.188470e-02
1.508296e+01	1.717351e+00	1.191894e-02
1.510574e+01	1.714574e+00	1.195812e-02
1.512859e+01	1.711793e+00	1.200194e-02
1.515151e+01	1.709008e+00	1.205102e-02
1.517451e+01	1.706220e+00	1.210334e-02
1.519757e+01	1.703427e+00	1.216129e-02
1.522070e+01	1.700629e+00	1.222280e-02
1.524390e+01	1.697826e+00	1.228924e-02
1.526718e+01	1.695017e+00	1.236023e-02
1.529052e+01	1.692201e+00	1.243546e-02
1.531394e+01	1.689378e+00	1.251492e-02
1.533742e+01	1.686549e+00	1.259892e-02
1.536098e+01	1.683711e+00	1.268746e-02
1.538462e+01	1.680864e+00	1.278053e-02
1.540832e+01	1.678009e+00	1.287813e-02
1.543210e+01	1.675145e+00	1.297957e-02
1.545595e+01	1.672272e+00	1.308653e-02
1.547988e+01	1.669388e+00	1.319732e-02
1.550388e+01	1.666494e+00	1.331224e-02
1.552795e+01	1.663588e+00	1.343167e-02
1.555210e+01	1.660671e+00	1.355591e-02
1.557632e+01	1.657741e+00	1.368527e-02
1.560062e+01	1.654800e+00	1.381874e-02
1.562500e+01	1.651845e+00	1.395632e-02
1.564945e+01	1.648877e+00	1.409900e-02
1.567398e+01	1.645894e+00	1.424678e-02
1.569859e+01	1.642898e+00	1.439896e-02
1.572327e+01	1.639886e+00	1.455621e-02
1.574803e+01	1.636859e+00	1.471816e-02
1.577287e+01	1.633815e+00	1.488448e-02
1.579779e+01	1.630755e+00	1.505648e-02
1.582278e+01	1.627678e+00	1.523353e-02
1.584786e+01	1.624583e+00	1.541555e-02
1.587302e+01	1.621470e+00	1.560322e-02
1.589825e+01	1.618339e+00	1.579552e-02
1.592357e+01	1.615187e+00	1.599308e-02
1.594896e+01	1.612016e+00	1.619625e-02
1.597444e+01	1.608824e+00	1.640534e-02
1.600000e+01	1.605612e+00	1.661964e-02
1.602564e+01	1.602378e+00	1.683983e-02
1.605136e+01	1.599122e+00	1.706551e-02
1.607717e+01	1.595842e+00	1.729737e-02
1.610306e+01	1.592539e+00	1.753568e-02
1.612903e+01	1.589212e+00	1.777945e-02
1.615509e+01	1.585860e+00	1.802995e-02
1.618123e+01	1.582482e+00	1.828656e-02
1.620745e+01	1.579078e+00	1.855017e-02
1.623377e+01	1.575647e+00	1.882047e-02
1.626016e+01	1.572189e+00	1.909704e-02
1.628665e+01	1.568702e+00	1.938055e-02
1.631321e+01	1.565186e+00	1.967198e-02
1.633987e+01	1.561641e+00	1.996993e-02
1.636661e+01	1.558064e+00	2.027604e-02
1.639344e+01	1.554457e+00	2.058961e-02
1.642036e+01	1.550817e+00	2.091091e-02
1.644737e+01	1.547144e+00	2.123990e-02
1.647446e+01	1.543438e+00	2.157756e-02
1.650165e+01	1.539696e+00	2.192345e-02
1.652893e+01	1.535918e+00	2.227824e-02
1.655629e+01	1.532105e+00	2.264180e-02
1.658375e+01	1.528254e+00	2.301417e-02
1.661130e+01	1.524364e+00	2.339652e-02
1.663894e+01	1.520434e+00	2.378751e-02
1.666667e+01	1.516465e+00	2.418937e-02
1.669449e+01	1.512454e+00	2.460137e-02
1.672241e+01	1.508400e+00	2.502273e-02
1.675042e+01	1.504303e+00	2.545612e-02
1.677852e+01	1.500161e+00	2.589964e-02
1.680672e+01	1.495973e+00	2.635496e-02
1.683502e+01	1.491738e+00	2.682227e-02
1.686341e+01	1.487454e+00	2.730111e-02
1.689189e+01	1.483121e+00	2.779308e-02
1.692047e+01	1.478737e+00	2.829730e-02
1.694915e+01	1.474301e+00	2.881507e-02
1.697793e+01	1.469811e+00	2.934647e-02
1.700680e+01	1.465267e+00	2.989240e-02
1.703578e+01	1.460665e+00	3.045233e-02
1.706485e+01	1.456006e+00	3.102742e-02
1.709402e+01	1.451288e+00	3.161854e-02
1.712329e+01	1.446508e+00	3.222530e-02
1.715266e+01	1.441666e+00	3.284867e-02
1.718213e+01	1.436758e+00	3.348995e-02
1.721170e+01	1.431786e+00	3.414823e-02
1.724138e+01	1.426745e+00	3.482561e-02
1.727116e+01	1.421634e+00	3.552176e-02
1.730104e+01	1.416451e+00	3.623761e-02
1.733102e+01	1.411194e+00	3.697461e-02
1.736111e+01	1.405862e+00	3.773223e-02
1.739130e+01	1.400451e+00	3.851246e-02
1.742160e+01	1.394960e+00	3.931614e-02
1.745201e+01	1.389386e+00	4.014279e-02
1.748252e+01	1.383728e+00	4.099459e-02
1.751313e+01	1.377982e+00	4.187285e-02
1.754386e+01	1.372146e+00	4.277699e-02
1.757469e+01	1.366218e+00	4.370935e-02
1.760563e+01	1.360193e+00	4.467142e-02
1.763668e+01	1.354071e+00	4.566271e-02
1.766784e+01	1.347847e+00	4.668672e-02
1.769911e+01	1.341518e+00	4.774302e-02
1.773050e+01	1.335082e+00	4.883395e-02
1.776199e+01	1.328535e+00	4.996115e-02
1.779359e+01	1.321873e+00	5.112586e-02
1.782531e+01	1.315093e+00	5.232936e-02
1.785714e+01	1.308191e+00	5.357488e-02
1.788909e+01	1.301163e+00	5.486280e-02
1.792115e+01	1.294005e+00	5.619559e-02
1.795332e+01	1.286712e+00	5.757609e-02
1.798561e+01	1.279280e+00	5.900610e-02
1.801802e+01	1.271705e+00	6.048825e-02
1.805054e+01	1.263981e+00	6.202501e-02
1.808318e+01	1.256103e+00	6.361986e-02
1.811594e+01	1.248066e+00	6.527503e-02
1.814882e+01	1.239864e+00	6.699347e-02
1.818182e+01	1.231492e+00	6.877927e-02
1.821494e+01	1.222942e+00	7.063619e-02
1.824817e+01	1.214209e+00	7.256847e-02
1.828154e+01	1.205286e+00	7.457966e-02
1.831502e+01	1.196165e+00	7.667493e-02
1.834862e+01	1.186839e+00	7.885945e-02
1.838235e+01	1.177301e+00	8.113701e-02
1.841621e+01	1.167541e+00	8.351642e-02
1.845019e+01	1.157552e+00	8.600067e-02
1.848429e+01	1.147322e+00	8.859957e-02
1.851852e+01	1.136845e+00	9.131836e-02
1.855288e+01	1.126108e+00	9.416655e-02
1.858736e+01	1.115101e+00	9.715230e-02
1.862197e+01	1.103812e+00	1.002853e-01
1.865672e+01	1.092231e+00	1.035763e-01
1.869159e+01	1.080343e+00	1.070377e-01
1.872659e+01	1.068137e+00	1.106815e-01
1.876173e+01	1.055597e+00	1.145225e-01
1.879699e+01	1.042709e+00	1.185758e-01
1.883239e+01	1.029458e+00	1.228588e-01
1.886792e+01	1.015827e+00	1.273907e-01
1.890359e+01	1.001798e+00	1.321935e-01
1.893939e+01	9.873556e-01	1.372910e-01
1.897533e+01	9.724795e-01	1.427095e-01
1.901141e+01	9.571511e-01	1.484795e-01
1.904762e+01	9.413503e-01	1.546350e-01
1.908397e+01	9.250575e-01	1.612137e-01
1.912046e+01	9.082523e-01	1.682587e-01
1.915709e+01	8.909151e-01	1.758195e-01
1.919386e+01	8.730269e-01	1.839513e-01
1.923077e+01	8.545712e-01	1.927162e-01
1.926782e+01	8.355332e-01	2.021856e-01
1.930502e+01	8.159038e-01	2.124417e-01
1.934236e+01	7.956784e-01	2.235752e-01
1.937984e+01	7.748638e-01	2.356884e-01
1.941748e+01	7.534789e-01	2.488972e-01
1.945525e+01	7.315588e-01	2.633278e-01
1.949318e+01	7.091601e-01	2.791167e-01
1.953125e+01	6.863717e-01	2.964086e-01
1.956947e+01	6.633137e-01	3.153462e-01
1.960784e+01	6.401485e-01	3.360648e-01
1.964636e+01	6.170789e-01	3.586775e-01
1.968504e+01	5.943527e-01	3.832587e-01
1.972387e+01	5.722417e-01	4.098255e-01
1.976285e+01	5.510329e-01	4.383305e-01
1.980198e+01	5.309984e-01	4.686480e-01
1.984127e+01	5.123719e-01	5.005907e-01
1.988072e+01	4.953234e-01	5.339213e-01
1.992032e+01	4.799537e-01	5.683803e-01
1.996008e+01	4.662956e-01	6.037122e-01
2.000000e+01	4.543223e-01	6.396849e-01
2.004008e+01	4.439648e-01	6.761008e-01
2.008032e+01	4.351278e-01	7.128035e-01
2.012072e+01	4.277036e-01	7.496750e-01
2.016129e+01	4.215816e-01	7.866326e-01
2.020202e+01	4.166569e-01	8.236214e-01
2.024291e+01	4.128327e-01	8.606102e-01
2.028398e+01	4.100230e-01	8.975844e-01
2.032520e+01	4.081522e-01	9.345443e-01
2.036660e+01	4.071571e-01	9.714981e-01
2.040816e+01	4.069834e-01	1.008462e+00
2.044990e+01	4.075873e-01	1.045459e+00
2.049180e+01	4.089335e-01	1.082513e+00
2.053388e+01	4.109953e-01	1.119651e+00
2.057613e+01	4.137528e-01	1.156903e+00
2.061856e+01	4.171929e-01	1.194299e+00
2.066116e+01	4.213088e-01	1.231870e+00
2.070393e+01	4.261001e-01	1.269647e+00
2.074689e+01	4.315704e-01	1.307662e+00
2.079002e+01	4.377295e-01	1.345946e+00
2.083333e+01	4.445931e-01	1.384529e+00
2.087683e+01	4.521808e-01	1.423442e+00
2.092050e+01	4.605175e-01	1.462716e+00
2.096436e+01	4.696346e-01	1.502378e+00
2.100840e+01	4.795674e-01	1.542459e+00
2.105263e+01	4.903568e-01	1.582983e+00
2.109705e+01	5.020508e-01	1.623977e+00
2.114165e+01	5.147033e-01	1.665465e+00
2.118644e+01	5.283742e-01	1.707466e+00
2.123142e+01	5.431301e-01	1.750000e+00
2.127660e+01	5.590465e-01	1.793080e+00
2.132196e+01	5.762053e-01	1.836715e+00
2.136752e+01	5.946976e-01	1.880908e+00
2.141328e+01	6.146239e-01	1.925656e+00
2.145923e+01	6.360920e-01	1.970946e+00
2.150538e+01	6.592207e-01	2.016754e+00
2.155172e+01	6.841374e-01	2.063043e+00
2.159827e+01	7.109786e-01	2.109757e+00
2.164502e+01	7.398899e-01	2.156826e+00
2.169197e+01	7.710226e-01	2.204151e+00
2.173913e+01	8.045322e-01	2.251608e+00
2.178649e+01	8.405758e-01	2.299040e+00
2.183406e+01	8.793062e-01	2.346253e+00
2.188184e+01	9.208644e-01	2.393007e+00
2.192983e+01	9.653711e-01	2.439018e+00
